Repository: Ciencia-a-Mordiscos/lab

# Ciencia a Mordiscos

La ciencia que contamos en video, aquí se puede **tocar, verificar y explorar**.

Investigaciones reproducibles del canal [Ciencia a Mordiscos](https://cienciaamordiscos.com). Cada notebook replica hallazgos de papers reales con datos públicos.

## Papers

<!-- LAB-INDEX:START — generado por lab-reindex.py; no editar a mano -->

| Fecha | Paper | Categoría | Notebook | Colab |
|-------|-------|-----------|----------|-------|
| 2026-11-23 | [Copiar al ribosoma: péptidos de la cabeza a la cola, sin proteger nada](papers/2026-11-23-sintesis-continua-peptidos-n-a-c/) | Química | [Abrir](papers/2026-11-23-sintesis-continua-peptidos-n-a-c/notebook.ipynb) | [![Abrir en Colab](https://colab.research.google.com/assets/colab-badge.svg)](https://colab.research.google.com/github/Ciencia-a-Mordiscos/lab/blob/main/papers/2026-11-23-sintesis-continua-peptidos-n-a-c/notebook.ipynb) |
| 2026-11-11 | [La sombra de M87*, a prueba de errores de calibración](papers/2026-11-11-sombra-de-m87-confirmada-sin-calibracion/) | Astronomía | [Abrir](papers/2026-11-11-sombra-de-m87-confirmada-sin-calibracion/notebook.ipynb) | [![Abrir en Colab](https://colab.research.google.com/assets/colab-badge.svg)](https://colab.research.google.com/github/Ciencia-a-Mordiscos/lab/blob/main/papers/2026-11-11-sombra-de-m87-confirmada-sin-calibracion/notebook.ipynb) |
| 2026-10-21 | [La Amazonía, entre el fuego y la sequía](papers/2026-10-21-amazonia-emisiones-carbono-incendios-sequia/) | Ecología | [Abrir](papers/2026-10-21-amazonia-emisiones-carbono-incendios-sequia/notebook.ipynb) | [![Abrir en Colab](https://colab.research.google.com/assets/colab-badge.svg)](https://colab.research.google.com/github/Ciencia-a-Mordiscos/lab/blob/main/papers/2026-10-21-amazonia-emisiones-carbono-incendios-sequia/notebook.ipynb) |
| 2026-10-08 | [Pantallas, ansiedad y gemelos idénticos](papers/2026-10-08-pantallas-gemelos-ansiedad-depresion/) | Psicología | [Abrir](papers/2026-10-08-pantallas-gemelos-ansiedad-depresion/notebook.ipynb) | [![Abrir en Colab](https://colab.research.google.com/assets/colab-badge.svg)](https://colab.research.google.com/github/Ciencia-a-Mordiscos/lab/blob/main/papers/2026-10-08-pantallas-gemelos-ansiedad-depresion/notebook.ipynb) |
| 2026-10-08 | [Una IA contra 353 problemas abiertos de Erdős](papers/2026-10-08-ia-busqueda-pruebas-formales-erdos/) | Tecnología | [Abrir](papers/2026-10-08-ia-busqueda-pruebas-formales-erdos/notebook.ipynb) | [![Abrir en Colab](https://colab.research.google.com/assets/colab-badge.svg)](https://colab.research.google.com/github/Ciencia-a-Mordiscos/lab/blob/main/papers/2026-10-08-ia-busqueda-pruebas-formales-erdos/notebook.ipynb) |
| 2026-10-01 | [¿El egoísta ve su decisión más generosa de lo que es?](papers/2026-10-01-egoistas-y-prosociales-distorsionan-su-impacto/) | Psicología | [Abrir](papers/2026-10-01-egoistas-y-prosociales-distorsionan-su-impacto/notebook.ipynb) | [![Abrir en Colab](https://colab.research.google.com/assets/colab-badge.svg)](https://colab.research.google.com/github/Ciencia-a-Mordiscos/lab/blob/main/papers/2026-10-01-egoistas-y-prosociales-distorsionan-su-impacto/notebook.ipynb) |

# Super-nano dominios en láminas de cobre — fuerza y conductividad sin sacrificar ninguna

Una lámina de cobre de **10 micras** que aguanta **~900 megapascales** de tensión y conduce el **90%** de lo que conduce el cobre puro. La clave está en una arquitectura de dos escalas: granos cristalinos de unas decenas de nanómetros con **dominios super-nano de ~3 nm** distribuidos periódicamente en su interior, fabricados por electrodeposición industrial.

**El hallazgo:** **Dos escalas estructurales independientes coexisten dentro del mismo material — granos ~70 nm y dominios ~3 nm (ratio 22×) — y eso permite que la lámina mantenga su dureza durante un mes a temperatura ambiente, mientras un cobre nanogranulado convencional pierde el 44% en sólo 24 horas.**

## Gráfica clave

## Reproducir
O localmente:

```bash
pip install pandas matplotlib numpy scipy
jupyter execute notebook.ipynb
```

## Datos

- `datos/composicion_quimica_gsd113.csv` — Composición elemental de GSD-113 medida por GDMS (Tabla S1). 8 elementos × 2 mediciones independientes.
- `datos/tamanos_estructurales.csv` — Tamaño de grano y de dominio super-nano para 3 muestras GSD (Fig. S4 A3/B3/C3).
- `datos/estabilidad_hardness.csv` — Microdureza Vickers de GSD-113 vs NG (Cu nanogranulado convencional) en 4 timepoints hasta 720 h (Fig. S7B, valores aproximados leídos de la figura).

## Links

- **Video:** [Pendiente]
- **Paper:** [Science (2024) — DOI: 10.1126/science.aed7758](https://doi.org/10.1126/science.aed7758)
- **Datos originales:** [Supplementary Materials (PDF)](https://www.science.org/doi/suppl/10.1126/science.aed7758/suppl_file/science.aed7758_sm.pdf)

File: papers/2026-04-16-super-nano-domains-copper-foils/datos/estabilidad_hardness.csv
muestra,tiempo_horas,hardness_gpa,hardness_err_gpa
GSD-113,2,2.75,0.10
GSD-113,24,2.75,0.10
GSD-113,168,2.70,0.10
GSD-113,720,2.65,0.10
NG,2,1.95,0.20
NG,24,1.10,0.10
NG,168,1.05,0.10
NG,720,1.05,0.10

File: papers/2026-04-16-super-nano-domains-copper-foils/datos/tamanos_estructurales.csv
muestra,gradiente_estructural_um_inv,concentracion_aditivo_mg_L,grain_size_nm,grain_size_err_nm,domain_size_nm
GSD-42,42,25,80,2,3.1
GSD-68,68,30,71,3,3.3
GSD-113,113,35,60,3,3.0
