Repository: Ciencia-a-Mordiscos/lab

# Ciencia a Mordiscos

La ciencia que contamos en video, aquí se puede **tocar, verificar y explorar**.

Investigaciones reproducibles del canal [Ciencia a Mordiscos](https://cienciaamordiscos.com). Cada notebook replica hallazgos de papers reales con datos públicos.

## Papers

<!-- LAB-INDEX:START — generado por lab-reindex.py; no editar a mano -->

| Fecha | Paper | Categoría | Notebook | Colab |
|-------|-------|-----------|----------|-------|
| 2026-11-23 | [Copiar al ribosoma: péptidos de la cabeza a la cola, sin proteger nada](papers/2026-11-23-sintesis-continua-peptidos-n-a-c/) | Química | [Abrir](papers/2026-11-23-sintesis-continua-peptidos-n-a-c/notebook.ipynb) | [![Abrir en Colab](https://colab.research.google.com/assets/colab-badge.svg)](https://colab.research.google.com/github/Ciencia-a-Mordiscos/lab/blob/main/papers/2026-11-23-sintesis-continua-peptidos-n-a-c/notebook.ipynb) |
| 2026-11-11 | [La sombra de M87*, a prueba de errores de calibración](papers/2026-11-11-sombra-de-m87-confirmada-sin-calibracion/) | Astronomía | [Abrir](papers/2026-11-11-sombra-de-m87-confirmada-sin-calibracion/notebook.ipynb) | [![Abrir en Colab](https://colab.research.google.com/assets/colab-badge.svg)](https://colab.research.google.com/github/Ciencia-a-Mordiscos/lab/blob/main/papers/2026-11-11-sombra-de-m87-confirmada-sin-calibracion/notebook.ipynb) |
| 2026-10-21 | [La Amazonía, entre el fuego y la sequía](papers/2026-10-21-amazonia-emisiones-carbono-incendios-sequia/) | Ecología | [Abrir](papers/2026-10-21-amazonia-emisiones-carbono-incendios-sequia/notebook.ipynb) | [![Abrir en Colab](https://colab.research.google.com/assets/colab-badge.svg)](https://colab.research.google.com/github/Ciencia-a-Mordiscos/lab/blob/main/papers/2026-10-21-amazonia-emisiones-carbono-incendios-sequia/notebook.ipynb) |
| 2026-10-08 | [Pantallas, ansiedad y gemelos idénticos](papers/2026-10-08-pantallas-gemelos-ansiedad-depresion/) | Psicología | [Abrir](papers/2026-10-08-pantallas-gemelos-ansiedad-depresion/notebook.ipynb) | [![Abrir en Colab](https://colab.research.google.com/assets/colab-badge.svg)](https://colab.research.google.com/github/Ciencia-a-Mordiscos/lab/blob/main/papers/2026-10-08-pantallas-gemelos-ansiedad-depresion/notebook.ipynb) |
| 2026-10-08 | [Una IA contra 353 problemas abiertos de Erdős](papers/2026-10-08-ia-busqueda-pruebas-formales-erdos/) | Tecnología | [Abrir](papers/2026-10-08-ia-busqueda-pruebas-formales-erdos/notebook.ipynb) | [![Abrir en Colab](https://colab.research.google.com/assets/colab-badge.svg)](https://colab.research.google.com/github/Ciencia-a-Mordiscos/lab/blob/main/papers/2026-10-08-ia-busqueda-pruebas-formales-erdos/notebook.ipynb) |
| 2026-10-01 | [¿El egoísta ve su decisión más generosa de lo que es?](papers/2026-10-01-egoistas-y-prosociales-distorsionan-su-impacto/) | Psicología | [Abrir](papers/2026-10-01-egoistas-y-prosociales-distorsionan-su-impacto/notebook.ipynb) | [![Abrir en Colab](https://colab.research.google.com/assets/colab-badge.svg)](https://colab.research.google.com/github/Ciencia-a-Mordiscos/lab/blob/main/papers/2026-10-01-egoistas-y-prosociales-distorsionan-su-impacto/notebook.ipynb) |

# LEDs de superretículas de quantum dots pixeladas

Los quantum dots de perovskita (CsPbBr₃) organizados en superretículas hexagonales producen LEDs con **30,9% de eficiencia cuántica externa**, **117.144 cd/m²** de luminancia y resolución de **5.080 PPI** — todo con una vida media extrapolada de **12.411 horas** (~1,4 años), más de 1.000× que el mejor LED pixelado de perovskita anterior.

**El hallazgo:** Un ligando (BHOA+F) que se adhiere 38% más fuerte permite ensamblar superretículas con transporte de banda — la movilidad es 17× mayor que la película convencional a temperatura ambiente.

## Gráfica clave

## Reproducir
O localmente:
```bash
pip install pandas matplotlib numpy scipy
jupyter execute notebook.ipynb
```

## Datos

- `datos/eqe_vs_j.csv` — EQE vs densidad de corriente (assembled vs spin-coated)
- `datos/eqe_distribution.csv` — Distribución EQE de 40 dispositivos por tipo
- `datos/mobility_vs_temperature.csv` — Movilidad vs temperatura (23 temperaturas)
- `datos/jvl_curves.csv` — Curvas J-V-L
- `datos/t50_benchmark.csv` — Ley de aceleración T50 (19 puntos)
- `datos/lifetime_decay.csv` — Decaimiento L/L₀ (235 puntos, 325 h)
- `datos/lifetime_vs_eqe.csv` — Benchmark: T50 vs EQE
- `datos/resolution_vs_eqe.csv` — Benchmark: resolución vs EQE
- `datos/binding_energies.csv` — Energías de enlace de 4 ligandos
- `datos/delta_e_transient.csv` — Desorden energético transitorio
- `datos/pl_stability_air.csv` — Estabilidad PL en aire (72 h)
- `datos/pl_stability_water.csv` — Estabilidad PL en agua (768 h)

## Links

- **Video:** [Ver en YouTube](https://youtube.com/shorts/yOJ-lwDdSyg)
- **Paper:** [Nature — DOI: 10.1038/s41586-026-10392-z](https://doi.org/10.1038/s41586-026-10392-z)
- **Datos originales:** [Zenodo](https://zenodo.org/records/15192789)

File: papers/2026-04-17-pixelated-quantum-dot-superlattice-leds/datos/eqe_vs_j.csv
j_spincoated_mAcm2,eqe_spincoated_pct,j_assembled_mAcm2,eqe_assembled_pct
-3.41e-06,0.0,-2.69e-06,0.0
0.000165,0.0,0.000174,0.0
0.00028,0.0,0.000215,0.0
0.000375,0.0,0.000288,0.0
0.000478,0.0,0.000359,0.0
0.000602,0.0,0.000438,0.0
0.000674,0.0,0.000471,0.0
0.000796,0.0,0.000571,0.0
0.000905,0.0,0.000644,0.0
0.0,0.0,0.000719,0.0
0.01,0.0,0.0,0.0
0.03,0.0,0.03,0.0
0.17,1.15,0.19,2.5
0.56,6.38,0.64,7.98
1.43,13.46,1.63,18.75
3.01,16.88,3.46,22.37
5.55,20.76,6.39,28.71
9.29,22.42,10.77,29.16
14.38,23.1,16.86,30.89
20.93,23.31,24.9,30.84
29.02,23.12,34.99,30.39
38.66,22.23,47.32,29.39
49.99,20.7,61.87,28.69
62.85,20.7,78.64,26.77
77.34,19.55,97.7,23.79
93.31,19.02,118.75,22.38
110.47,17.96,141.73,20.25
130.05,16.45,166.41,18.21
150.32,15.04,192.44,16.47
172.25,13.71,219.53,15.06
195.23,12.54,246.97,13.85
218.41,11.5,269.08,12.98
240.06,10.38,291.95,11.21
258.74,9.68,310.02,10.49
260.55,9.57,318.92,9.93

File: papers/2026-04-17-pixelated-quantum-dot-superlattice-leds/datos/jvl_curves.csv
voltage_V,j_spincoated_mAcm2,luminance_spincoated_cdm2,j_assembled_mAcm2,luminance_assembled_cdm2
0.0,-3.41e-06,,-2.69e-06,
0.2,0.000165,,0.000174,
0.4,0.00028,,0.000215,
0.6,0.000375,,0.000288,
0.8,0.000478,,0.000359,
1.0,0.000602,,0.000438,
1.2,0.000674,,0.000471,
1.4,0.000796,,0.000571,
1.6,0.000905,,0.000644,
1.8,0.0,,0.000719,
2.0,0.01,,0.0,
2.2,0.03,,0.03,0.23
2.4,0.17,8.01,0.19,14.66
2.6,0.56,123.1,0.64,174.88
2.8,1.43,654.51,1.63,1031.45
3.0,3.01,1722.81,3.46,2599.53
3.2,5.55,3896.3,6.39,6137.11
3.4,9.29,7012.34,10.77,9760.98
3.6,14.38,11167.32,16.86,17345.21
3.8,20.93,16377.46,24.9,25547.79
4.0,29.02,22515.92,34.99,35345.55
4.2,38.66,28819.28,47.32,46206.29
4.4,49.99,34681.25,61.87,58965.62
4.6,62.85,43607.71,78.64,69938.35
4.8,77.34,50657.58,97.7,77221.16
5.0,93.31,59492.73,118.75,88311.0
5.2,110.47,66531.98,141.73,95397.82
5.4,130.05,71730.77,166.41,100747.59
5.6,150.32,75828.24,192.44,105455.46
5.8,172.25,79252.19,219.53,110363.56
6.0,195.23,82111.91,246.97,114545.14
6.2,218.41,84311.51,269.08,117143.6
6.4,240.06,83656.82,291.95,109063.0
6.6,258.74,84028.8,310.02,108216.55
6.8,260.55,83669.74,318.92,105266.24
7.0,260.79,73000.5,317.6,99439.53
7.2,228.51,65103.74,294.0,87418.76
7.4,189.72,37681.95,212.23,64466.52
7.6,131.8,21902.66,140.76,25902.52
7.8,69.42,9909.66,86.85,12260.18
8.0,38.29,3433.65,62.8,4794.89

File: papers/2026-04-17-pixelated-quantum-dot-superlattice-leds/datos/lifetime_decay.csv
time_min,l_l0_assembled,l_l0_spincoated
0.0,1.00293,1.0026
83.33,0.98949,0.9813
166.67,0.98873,0.9726
250.0,0.97706,0.9576
333.33,0.96179,0.9392
416.67,0.9641,0.9338
500.0,0.95154,0.9181
583.33,0.95015,0.9114
666.67,0.94475,0.9009
750.0,0.92827,0.8843
833.33,0.93138,0.8806
916.67,0.92742,0.8717
1000.0,0.9154,0.8585
1083.33,0.91708,0.8545
1166.67,0.9099,0.8443
1250.0,0.90878,0.8378
1333.33,0.90503,0.8316
1416.67,0.90233,0.8245
1500.0,0.8948,0.8143
1583.33,0.89229,0.8085
1666.67,0.87976,0.7948
1750.0,0.88484,0.7944
1833.33,0.87621,0.7841
1916.67,0.86855,0.7749
2000.0,0.86231,0.7655
2083.33,0.85644,0.7577
2166.67,0.85192,0.75
2250.0,0.85275,0.7478
2333.33,0.85012,0.7423
2416.67,0.84816,0.7372
2500.0,0.83837,0.7258
2583.33,0.83989,0.724
2666.67,0.83061,0.7137
2750.0,0.82636,0.7069
2833.33,0.8251,0.7027
2916.67,0.82301,0.6984
3000.0,0.81391,0.6874
3083.33,0.80964,0.6819
3166.67,0.80413,0.6748
3250.0,0.8021,0.67
3333.33,0.79637,0.6624
3416.67,0.79179,0.6569
3500.0,0.79091,0.6534
3583.33,0.78742,0.6483
3666.67,0.78063,0.6396
3750.0,0.7809,0.6369
3833.33,0.78064,0.635
3916.67,0.76916,0.6233
4000.0,0.76853,0.6204
4083.33,0.76743,0.6175
4166.67,0.76222,0.6106
4250.0,0.76162,0.6075
4333.33,0.74989,0.5963
4416.67,0.7434,0.5888
4500.0,0.74676,0.5891
4583.33,0.74021,0.5816
4666.67,0.74144,0.5812
4750.0,0.73746,0.5751
4833.33,0.73671,0.5734
4916.67,0.732,0.5674
5000.0,0.7198,0.5546
5083.33,0.72056,0.5537
5166.67,0.71771,0.5499
5250.0,0.71598,0.547
5333.33,0.71273,0.5419
5416.67,0.71198,0.5397
5500.0,0.70535,0.5322
5583.33,0.70186,0.5273
5666.67,0.7033,0.5273
5750.0,0.6937,0.5174
5833.33,0.69363,0.5162
5916.67,0.69501,0.5165
6000.0,0.68954,0.5099
6083.33,0.68765,0.5065
6166.67,0.6808,0.4994
6250.0,0.67945,0.4972
6333.33,0.67901,0.4949
6416.67,0.67416,0.4894
6500.0,0.66974,0.4843
6583.33,0.6612,0.4745
6666.67,0.66708,0.4795
6750.0,0.66342,0.4752
6833.33,0.65787,0.4694
6916.67,0.65296,0.4636
7000.0,0.6523,0.4617
7083.33,0.65196,0.4609
7166.67,0.6439,0.4519
7250.0,0.64215,0.4494
7333.33,0.6461,0.453
7416.67,0.64054,0.4457
7500.0,0.63655,0.4413
7583.33,0.63477,0.4392
7666.67,0.62959,0.4329
7750.0,0.63065,0.4342
7833.33,0.62327,0.4263
7916.67,0.62321,0.4254
8000.0,0.61698,0.418
8083.33,0.6161,0.4164
8166.67,0.61658,0.417
8250.0,0.61275,0.4128
8333.33,0.61415,0.4134
8416.67,0.60702,0.4054
8500.0,0.60072,0.3986
8583.33,0.60388,0.402
8666.67,0.59693,0.3933
8750.0,0.597,0.3933
8833.33,0.59239,0.3882
8916.67,0.58889,0.3839
9000.0,0.59298,0.3883
9083.33,0.58969,0.384
9166.67,0.58526,0.3796
9250.0,0.58058,0.3744
9333.33,0.58305,
9416.67,0.57341,
9500.0,0.57855,
9583.33,0.57013,
9666.67,0.57153,
9750.0,0.57088,
9833.33,0.56824,
9916.67,0.56473,
10000.0,0.55966,
10083.33,0.55402,
10166.67,0.55386,
10250.0,0.5533,
10333.33,0.55358,
10416.67,0.55087,
10500.0,0.5494,
10583.33,0.54351,
10666.67,0.5437,
10750.0,0.54108,
10833.33,0.54136,
10916.67,0.54032,
11000.0,0.53598,
11083.33,0.53198,
11166.67,0.52877,
11250.0,0.52655,
11333.33,0.52281,
11416.67,0.5234,
11500.0,0.52381,
11583.33,0.51874,
11666.67,0.51796,
11750.0,0.51689,
11833.33,0.5142,
11916.67,0.51424,
12000.0,0.50978,
12083.33,0.5073,
12166.67,0.50761,
12250.0,0.50466,
12333.33,0.50544,
12416.67,0.49959,
12500.0,0.49897,
12583.33,0.49428,
12666.67,0.4977,
12750.0,0.49203,
12833.33,0.49053,
12916.67,0.48879,
13000.0,0.48339,
13083.33,0.48103,
13166.67,0.4828,
13250.0,0.48037,
13333.33,0.47738,
13416.67,0.47297,
13500.0,0.47457,
13583.33,0.47158,
13666.67,0.47606,
13750.0,0.46519,
13833.33,0.46386,
13916.67,0.46566,
14000.0,0.46144,
14083.33,0.46305,
14166.67,0.46223,
14250.0,0.45766,
14333.33,0.45544,
14416.67,0.45732,
14500.0,0.45525,
14583.33,0.45167,
14666.67,0.44853,
14750.0,0.44699,
14833.33,0.44817,
14916.67,0.44058,
15000.0,0.44253,
15083.33,0.44062,
15166.67,0.43884,
15250.0,0.43813,
15333.33,0.43594,
15416.67,0.43288,
15500.0,0.43759,
15583.33,0.43073,
15666.67,0.4279,
15750.0,0.42725,
15833.33,0.42664,
15916.67,0.42231,
16000.0,0.4236,
16083.33,0.42046,
16166.67,0.42007,
16250.0,0.41825,
16333.33,0.41489,
16416.67,0.41645,
16500.0,0.41313,
16583.33,0.4118,
16666.67,0.41021,
16750.0,0.40646,
16833.33,0.40705,
16916.67,0.40692,
17000.0,0.40195,
17083.33,0.40167,
17166.67,0.39905,
17250.0,0.40174,
17333.33,0.39772,
17416.67,0.39527,
17500.0,0.39639,
17583.33,0.3941,
17666.67,0.39105,
17750.0,0.39136,
17833.33,0.39083,
17916.67,0.38751,
18000.0,0.38453,
18083.33,0.38353,
18166.67,0.38476,
18250.0,0.37962,
18333.33,0.38091,
18416.67,0.3736,
18500.0,0.3753,
18583.33,0.3741,
18666.67,0.37407,
18750.0,0.37342,
18833.33,0.3718,
18916.67,0.37124,
19000.0,0.36647,
19083.33,0.36784,
19166.67,0.36706,
19250.0,0.36125,
19333.33,0.36228,
19416.67,0.35879,
19500.0,0.35913,

File: papers/2026-04-17-pixelated-quantum-dot-superlattice-leds/datos/mobility_vs_temperature.csv
temperature_K,mobility_spincoated_cm2Vs,mobility_assembled_cm2Vs
298.0,0.017391,0.29252
288.0,0.014087,0.32145
278.0,0.012271,0.4164
268.0,0.010581,0.55652
258.0,0.0080417,0.63716
248.0,0.0058504,0.88353
238.0,0.0050713,0.96235
228.0,0.0030678,1.0522
218.0,0.0020104,1.1143
208.0,0.0013635,1.4247
198.0,0.00084174,1.9047
188.0,0.00052654,2.5725
178.0,0.0003312,1.8031
168.0,0.00019541,1.6656
158.0,,1.2355
148.0,,1.0522
138.0,,0.78809
128.0,,0.45078
118.0,,0.35617
108.0,,0.23513
98.0,,0.13913
88.0,,0.068174
78.0,,0.034783
