Repository: Ciencia-a-Mordiscos/lab

# Ciencia a Mordiscos

La ciencia que contamos en video, aquí se puede **tocar, verificar y explorar**.

Investigaciones reproducibles del canal [Ciencia a Mordiscos](https://cienciaamordiscos.com). Cada notebook replica hallazgos de papers reales con datos públicos.

## Papers

<!-- LAB-INDEX:START — generado por lab-reindex.py; no editar a mano -->

| Fecha | Paper | Categoría | Notebook | Colab |
|-------|-------|-----------|----------|-------|
| 2026-11-23 | [Copiar al ribosoma: péptidos de la cabeza a la cola, sin proteger nada](papers/2026-11-23-sintesis-continua-peptidos-n-a-c/) | Química | [Abrir](papers/2026-11-23-sintesis-continua-peptidos-n-a-c/notebook.ipynb) | [![Abrir en Colab](https://colab.research.google.com/assets/colab-badge.svg)](https://colab.research.google.com/github/Ciencia-a-Mordiscos/lab/blob/main/papers/2026-11-23-sintesis-continua-peptidos-n-a-c/notebook.ipynb) |
| 2026-11-11 | [La sombra de M87*, a prueba de errores de calibración](papers/2026-11-11-sombra-de-m87-confirmada-sin-calibracion/) | Astronomía | [Abrir](papers/2026-11-11-sombra-de-m87-confirmada-sin-calibracion/notebook.ipynb) | [![Abrir en Colab](https://colab.research.google.com/assets/colab-badge.svg)](https://colab.research.google.com/github/Ciencia-a-Mordiscos/lab/blob/main/papers/2026-11-11-sombra-de-m87-confirmada-sin-calibracion/notebook.ipynb) |
| 2026-10-21 | [La Amazonía, entre el fuego y la sequía](papers/2026-10-21-amazonia-emisiones-carbono-incendios-sequia/) | Ecología | [Abrir](papers/2026-10-21-amazonia-emisiones-carbono-incendios-sequia/notebook.ipynb) | [![Abrir en Colab](https://colab.research.google.com/assets/colab-badge.svg)](https://colab.research.google.com/github/Ciencia-a-Mordiscos/lab/blob/main/papers/2026-10-21-amazonia-emisiones-carbono-incendios-sequia/notebook.ipynb) |
| 2026-10-08 | [Pantallas, ansiedad y gemelos idénticos](papers/2026-10-08-pantallas-gemelos-ansiedad-depresion/) | Psicología | [Abrir](papers/2026-10-08-pantallas-gemelos-ansiedad-depresion/notebook.ipynb) | [![Abrir en Colab](https://colab.research.google.com/assets/colab-badge.svg)](https://colab.research.google.com/github/Ciencia-a-Mordiscos/lab/blob/main/papers/2026-10-08-pantallas-gemelos-ansiedad-depresion/notebook.ipynb) |
| 2026-10-08 | [Una IA contra 353 problemas abiertos de Erdős](papers/2026-10-08-ia-busqueda-pruebas-formales-erdos/) | Tecnología | [Abrir](papers/2026-10-08-ia-busqueda-pruebas-formales-erdos/notebook.ipynb) | [![Abrir en Colab](https://colab.research.google.com/assets/colab-badge.svg)](https://colab.research.google.com/github/Ciencia-a-Mordiscos/lab/blob/main/papers/2026-10-08-ia-busqueda-pruebas-formales-erdos/notebook.ipynb) |

## Cómo usar

**Opción rápida:** Click en el badge "Abrir en Colab" → Runtime → Run all. No necesitas instalar nada.

**Local:**
```bash
git clone https://github.com/Ciencia-a-Mordiscos/lab.git
cd lab/papers/2026-03-23-co2-estable-3-millones-anos
pip install pandas matplotlib numpy
jupyter execute notebook.ipynb
```

# Un vidrio con la fuerza del diamante y la tenacidad de un metal

Las cerámicas son resistentes pero frágiles; los metales son tenaces pero blandos. Cai et al. (2026) sintetizaron cinco vidrios metálicos masivos basados en renio-cobalto-tántalo-boro y midieron una combinación que hasta ahora estaba prácticamente desocupada en el plano resistencia-tenacidad: 6.43 GPa de fractura con 30 MPa·m^1/2 de tenacidad — el triple de tenacidad que cualquier cerámica de su nivel de resistencia. Este notebook reproduce su mapa Ashby con los datos del Supplementary Information y verifica claim por claim.

**El hallazgo:** El Re-Co-Ta-B alcanza **6.43 GPa de resistencia + 30 MPa·m^1/2 de tenacidad**, manteniendo **4.4 GPa a 900 K** (caída de solo 31.6%). Triplica la tenacidad de la mejor cerámica con resistencia comparable.

## Gráfica clave

## Reproducir
O localmente:
```bash
pip install pandas matplotlib numpy scipy
jupyter execute notebook.ipynb
```

## Datos

- `datos/strength_toughness.csv` — Resistencia (σy) y tenacidad (K1C) de 23 cerámicas, 5 aleaciones cristalinas, 43 BMGs y el Re-Co-Ta-B (this work). 72 filas, transcrito de la Tabla S1 del Supplementary Information.
- `datos/strength_vs_temperature.csv` — Resistencia a compresión vs temperatura (303–1273 K) para 16 materiales representativos: superaleaciones, aleaciones refractarias, BMGs de referencia y este trabajo. 98 filas, Tabla S2.
- `datos/composiciones_re_co_ta_b.csv` — Las 5 composiciones Re-Co-Ta-B sintetizadas (Re1–Re5): %atómico, espesor crítico de colada, Tg, Tx, ΔTx. 5 filas, Tabla S6.

## Links

- **Video:** [Pendiente]
- **Paper:** [Nature — DOI: 10.1038/s41586-026-10430-w](https://doi.org/10.1038/s41586-026-10430-w)
- **Supplementary Information:** [PDF en Springer](https://static-content.springer.com/esm/art%3A10.1038%2Fs41586-026-10430-w/MediaObjects/41586_2026_10430_MOESM1_ESM.pdf)

File: papers/2026-04-22-vidrio-metalico-resistencia-ceramica/datos/composiciones_re_co_ta_b.csv
composicion,re_pct,co_pct,ta_pct,b_pct,dc_mm,tg_k,tx_k,delta_tx_k,etiqueta
Re26.8Co44.1Ta7B22.1,26.8,44.1,7.0,22.1,4,1001,1108,107,Re1
Re28Co41Ta8B23,28,41,8,23,4,1043,1130,87,Re2
Re29Co38Ta9B24,29,38,9,24,3,1064,1148,84,Re3
Re30Co35Ta10B25,30,35,10,25,3,1094,1172,78,Re4
Re31Co32Ta11B26,31,32,11,26,3,1113,1189,76,Re5

File: papers/2026-04-22-vidrio-metalico-resistencia-ceramica/datos/strength_toughness.csv
material,categoria,yield_strength_gpa,fracture_toughness_mpa_m12,referencia
CeO2-PSZ,ceramic,1.7,6.5,1
MgO,ceramic,0.8,2.5,3
MgO,ceramic,1.7,2.8,3
Al2O3,ceramic,2.1,4,5
Al2O3,ceramic,3,4,5
Al2O3,ceramic,4,4,5
c-BN,ceramic,7,5,5
AlN,ceramic,4.4,2.8,6
ZrO2,ceramic,3,10,7
SiO2,ceramic,3,2,7
Si3N4,ceramic,2,5.5,5
Si3N4,ceramic,3.5,6,9
Si3N4,ceramic,5.5,7,9
SiC,ceramic,3.7,6,5
SiC,ceramic,4.0,3.8,5
SiC,ceramic,5.9,4.6,5
SiC,ceramic,6.1,4.6,5
B4C,ceramic,2.9,2.9,12
B4C,ceramic,3.6,3.7,13
TiB2,ceramic,4.8,6.9,15
PCD,ceramic,1.9,6,5
PCD,ceramic,6.9,8.8,5
PCD,ceramic,7,3.4,17
Al alloy,crystalline_alloy,0.3,29,19
Ti alloy,crystalline_alloy,0.9,60,19
Steel,crystalline_alloy,1.34,93,21
Superalloy,crystalline_alloy,1.14,85,19
HEA,crystalline_alloy,0.575,225,19
Mg-based,bmg,1.126,6.1,22
Mg-based,bmg,0.87,3.6,22
Mg-based,bmg,0.88,5.1,22
Mg-based,bmg,0.9,6,22
Mg-based,bmg,1.08,5.6,2
Fe-based,bmg,4.2,12.7,2
Fe-based,bmg,3.8,25.6,2
Fe-based,bmg,3.8,52.8,2
Fe-based,bmg,3.4,29,2
Fe-based,bmg,3.9,38,4
Fe-based,bmg,3.1,46.7,4
Fe-based,bmg,3.2,77,4
Fe-based,bmg,3.2,53,4
Fe-based,bmg,3.2,50,4
Fe-based,bmg,3.8,4,4
Fe-based,bmg,3.2,27,8
Zr-based,bmg,1.77,80,8
Zr-based,bmg,1.75,82.3,8
Zr-based,bmg,1.8,84.7,8
Zr-based,bmg,1.86,25.2,8
Zr-based,bmg,1.68,46.2,8
Pt-based,bmg,1.4,84,10
Pt-based,bmg,1.2,125,10
Pd-based,bmg,1.57,51,11
Pd-based,bmg,1.5,200,11
Ni-based,bmg,3.1,26,14
Ni-based,bmg,2.25,35,14
Ni-based,bmg,2.33,43,14
RE-based,bmg,0.8,10,16
RE-based,bmg,0.4,10,16
RE-based,bmg,0.88,5,16
Zr-based,bmg,2.14,77,20
Zr-based,bmg,1.75,89,20
Zr-based,bmg,1.85,101,20
Zr-based,bmg,1.6,96,8
Zr-based,bmg,1.43,85,4
Zr-based,bmg,1.86,45,4
Zr-based,bmg,1.86,54.6,4
Zr-based,bmg,1.77,54,4
Zr-based,bmg,1.82,58,4
Zr-based,bmg,1.8,27,4
Co-based,bmg,5.37,11.2,23
Co-based,bmg,5.96,6.95,24
Re-based (This work),this_work,6.43,30,this_work

File: papers/2026-04-22-vidrio-metalico-resistencia-ceramica/datos/strength_vs_temperature.csv
material,tipo,temperatura_k,strength_gpa
Inconel 617,superalloy,303,0.35
Inconel 617,superalloy,823,0.23
Inconel 617,superalloy,923,0.22
Inconel 617,superalloy,1023,0.23
Inconel 617,superalloy,1123,0.21
CoCrCuFeNiAl0.5,hea,303,0.38
CoCrCuFeNiAl0.5,hea,573,0.40
CoCrCuFeNiAl0.5,hea,773,0.41
CoCrCuFeNiAl0.5,hea,973,0.44
CoCrCuFeNiAl0.5,hea,1173,0.23
CoCrCuFeNiAl0.5,hea,1273,0.15
Haynes 188,superalloy,303,0.48
Haynes 188,superalloy,923,0.30
Haynes 188,superalloy,1023,0.30
Haynes 188,superalloy,1123,0.29
Haynes 188,superalloy,1223,0.26
MarM 302,superalloy,303,0.69
MarM 302,superalloy,923,0.48
MarM 302,superalloy,1023,0.45
MarM 302,superalloy,1223,0.16
TiAl Single Crystal,superalloy,303,0.71
TiAl Single Crystal,superalloy,873,0.66
TiAl Single Crystal,superalloy,973,0.61
TiAl Single Crystal,superalloy,1173,0.62
TiAl Single Crystal,superalloy,1273,0.24
MarM 247,superalloy,303,0.82
MarM 247,superalloy,923,0.86
MarM 247,superalloy,1023,0.86
MarM 247,superalloy,1123,0.54
MarM 247,superalloy,1223,0.35
WTaMoNb,refractory_alloy,303,1.04
WTaMoNb,refractory_alloy,873,0.56
WTaMoNb,refractory_alloy,1073,0.55
WTaMoNb,refractory_alloy,1273,0.54
Inconel 718,superalloy,369,1.17
Inconel 718,superalloy,482,1.12
Inconel 718,superalloy,593,1.10
Inconel 718,superalloy,702,1.08
Inconel 718,superalloy,817,1.07
Inconel 718,superalloy,927,1.04
Inconel 718,superalloy,1036,0.76
Inconel 718,superalloy,1091,0.55
Inconel 718,superalloy,1150,0.31
Inconel 718,superalloy,1255,0.14
Co30Ni4Ti,superalloy,303,0.78
Co30Ni4Ti,superalloy,843,0.80
Co30Ni4Ti,superalloy,943,0.87
Co30Ni4Ti,superalloy,1043,0.75
Co30Ni4Ti,superalloy,1143,0.55
Au-based BMG,bmg,303,1.25
Au-based BMG,bmg,370,1.30
Au-based BMG,bmg,380,1.34
Au-based BMG,bmg,385,1.19
Au-based BMG,bmg,390,0.53
Au-based BMG,bmg,400,0.13
Zr-based BMG,bmg,303,1.88
Zr-based BMG,bmg,375,1.81
Zr-based BMG,bmg,430,1.77
Zr-based BMG,bmg,475,1.65
Zr-based BMG,bmg,525,1.65
Zr-based BMG,bmg,580,1.48
Zr-based BMG,bmg,600,0.96
Zr-based BMG,bmg,610,0.73
Zr-based BMG,bmg,615,0.60
Zr-based BMG,bmg,635,0.22
Ir-based BMG,bmg,303,5.11
Ir-based BMG,bmg,580,4.83
Ir-based BMG,bmg,810,4.09
Ir-based BMG,bmg,930,3.58
Ir-based BMG,bmg,990,3.58
Ir-based BMG,bmg,1040,3.70
Ir-based BMG,bmg,1085,2.44
Ir-based BMG,bmg,1160,0.98
Co-based BMG,bmg,303,5.11
Co-based BMG,bmg,473,5.17
Co-based BMG,bmg,623,5.11
Co-based BMG,bmg,653,5.14
Co-based BMG,bmg,688,5.29
Co-based BMG,bmg,723,4.61
Co-based BMG,bmg,773,4.01
Co-based BMG,bmg,823,3.02
Co-based BMG,bmg,863,2.24
Co-based BMG,bmg,873,1.61
OsCo-based BMG,bmg,303,6.01
OsCo-based BMG,bmg,473,6.01
OsCo-based BMG,bmg,673,5.26
OsCo-based BMG,bmg,873,4.09
OsCo-based BMG,bmg,973,2.27
OsCo-based BMG,bmg,1000,1.49
TiZrHfNbTa,refractory_alloy,303,0.92
TiZrHfNbTa,refractory_alloy,873,0.67
TiZrHfNbTa,refractory_alloy,1073,0.54
TiZrHfNbTa,refractory_alloy,1273,0.30
Re-based BMG (This work),this_work,303,6.43
Re-based BMG (This work),this_work,600,6.10
Re-based BMG (This work),this_work,800,4.46
Re-based BMG (This work),this_work,900,4.40
Re-based BMG (This work),this_work,1000,2.06
