Repository: Ciencia-a-Mordiscos/lab

# Ciencia a Mordiscos

La ciencia que contamos en video, aquí se puede **tocar, verificar y explorar**.

Investigaciones reproducibles del canal [Ciencia a Mordiscos](https://cienciaamordiscos.com). Cada notebook replica hallazgos de papers reales con datos públicos.

## Papers

<!-- LAB-INDEX:START — generado por lab-reindex.py; no editar a mano -->

| Fecha | Paper | Categoría | Notebook | Colab |
|-------|-------|-----------|----------|-------|
| 2026-11-23 | [Copiar al ribosoma: péptidos de la cabeza a la cola, sin proteger nada](papers/2026-11-23-sintesis-continua-peptidos-n-a-c/) | Química | [Abrir](papers/2026-11-23-sintesis-continua-peptidos-n-a-c/notebook.ipynb) | [![Abrir en Colab](https://colab.research.google.com/assets/colab-badge.svg)](https://colab.research.google.com/github/Ciencia-a-Mordiscos/lab/blob/main/papers/2026-11-23-sintesis-continua-peptidos-n-a-c/notebook.ipynb) |
| 2026-11-11 | [La sombra de M87*, a prueba de errores de calibración](papers/2026-11-11-sombra-de-m87-confirmada-sin-calibracion/) | Astronomía | [Abrir](papers/2026-11-11-sombra-de-m87-confirmada-sin-calibracion/notebook.ipynb) | [![Abrir en Colab](https://colab.research.google.com/assets/colab-badge.svg)](https://colab.research.google.com/github/Ciencia-a-Mordiscos/lab/blob/main/papers/2026-11-11-sombra-de-m87-confirmada-sin-calibracion/notebook.ipynb) |
| 2026-10-21 | [La Amazonía, entre el fuego y la sequía](papers/2026-10-21-amazonia-emisiones-carbono-incendios-sequia/) | Ecología | [Abrir](papers/2026-10-21-amazonia-emisiones-carbono-incendios-sequia/notebook.ipynb) | [![Abrir en Colab](https://colab.research.google.com/assets/colab-badge.svg)](https://colab.research.google.com/github/Ciencia-a-Mordiscos/lab/blob/main/papers/2026-10-21-amazonia-emisiones-carbono-incendios-sequia/notebook.ipynb) |
| 2026-10-08 | [Pantallas, ansiedad y gemelos idénticos](papers/2026-10-08-pantallas-gemelos-ansiedad-depresion/) | Psicología | [Abrir](papers/2026-10-08-pantallas-gemelos-ansiedad-depresion/notebook.ipynb) | [![Abrir en Colab](https://colab.research.google.com/assets/colab-badge.svg)](https://colab.research.google.com/github/Ciencia-a-Mordiscos/lab/blob/main/papers/2026-10-08-pantallas-gemelos-ansiedad-depresion/notebook.ipynb) |
| 2026-10-08 | [Una IA contra 353 problemas abiertos de Erdős](papers/2026-10-08-ia-busqueda-pruebas-formales-erdos/) | Tecnología | [Abrir](papers/2026-10-08-ia-busqueda-pruebas-formales-erdos/notebook.ipynb) | [![Abrir en Colab](https://colab.research.google.com/assets/colab-badge.svg)](https://colab.research.google.com/github/Ciencia-a-Mordiscos/lab/blob/main/papers/2026-10-08-ia-busqueda-pruebas-formales-erdos/notebook.ipynb) |

# Nanotubos intercalados con AlCl₄⁻: una fibra de carbono al 41% del cobre

Un equipo del IMDEA Materiales en España metió aniones de tetracloroaluminato (AlCl₄⁻) entre las paredes de fibras de nanotubos de carbono dobles. La conductividad pasó de 1.4 a 24.4 megasiemens por metro — un factor 17 sobre la misma fibra sin intercalar. Lo interesante es que el anión acepta 0.65 electrones por unidad, dejando huecos en el nanotubo exterior que aumentan los portadores de carga. El resultado: una fibra que pesa la mitad y aguanta cinco veces más que un cable de aluminio comercial, mientras conduce un 41% de lo que conduce el cobre.

**El hallazgo:** **24.4 MS/m, 41% del cobre, con la mitad del peso.** El AlCl₄⁻ funciona como dopante no covalente — una atracción electrostática, no un enlace químico — y eso permite que el efecto sea grande sin destruir la estructura del nanotubo.

## Gráfica clave

## Reproducir
O localmente:

```bash
pip install pandas matplotlib numpy
jupyter execute notebook.ipynb
```

## Datos

Los seis CSV vienen del Supplementary Material del paper (PDF público de Science). El paper en sí está bajo paywall, pero las tablas que sostienen este análisis están todas en el SM:

- `conductividad_pristine_vs_intercalado.csv` — Tabla S5 — pristine vs CNTIC (4 filas)
- `dft_charges.csv` — Tabla S1 — cargas DFT por átomo, 4 unidades AlCl₄⁻ (20 filas)
- `raman_peak_shifts.csv` — Tabla S3 — picos Raman a 3 energías de laser (6 filas)
- `comparacion_intercalantes.csv` — Tabla S4 — 10 intercalantes ya probados en literatura
- `cable_materials.csv` — Tabla S6 — comparación con materiales de cable (Al, acero, fibra de carbono)
- `comparacion_cables_18mm.csv` — Tabla S7 — proyección del cable CNTIC vs cables comerciales

## Links

- **Video:** Pendiente — el corto de Ciencia a Mordiscos sobre este paper aún no se publica
- **Paper:** [Science — DOI: 10.1126/science.aeb0673](https://doi.org/10.1126/science.aeb0673)
- **Supplementary Material:** [PDF en science.org](https://www.science.org/doi/suppl/10.1126/science.aeb0673/suppl_file/science.aeb0673_sm.pdf)
- **Notebook renderizado:** [cienciaamordiscos.com](https://cienciaamordiscos.com/papers/2026-04-23-nanotubos-carbono-conductividad/notebook.html)

File: papers/2026-04-23-nanotubos-carbono-conductividad/datos/cable_materials.csv
material,role,density_kg_m3,strength_GPa,modulus_GPa,specific_strength_GPa_SG,specific_modulus_GPa_SG,electrical_conductivity_MS_m,specific_electrical_conductivity_S_m2_kg
Al_1350-H19,ACSR_shell,2700,0.2,68,0.074,25.19,35.45,13130
Steel,ACSR_core,7780,1.4,207,0.180,26.61,6.0,750
CF_composite,ACCC_core,1600,2.55,150,1.59,93.75,0.036,22
CNTIC_this_work,proposed_core,1409,1.37,51.87,0.975,36.81,24.44,17350

File: papers/2026-04-23-nanotubos-carbono-conductividad/datos/comparacion_cables_18mm.csv
cable,fabricante_pais,diameter_mm,net_weight_kg_km,breaking_load_kN,resistance_20C_ohm_km
Oriole AWG,USA,18.8,783,76.95,0.1640
Wolf Alfanar,Saudi_Arabia,18.1,726,69.20,0.1828
Lynx HuaDong,China,19.5,842,79.80,0.1576
CNTIC this work,Spain (IMDEA),18.0,295,349,0.166

File: papers/2026-04-23-nanotubos-carbono-conductividad/datos/comparacion_intercalantes.csv
intercalante,host,delta_G_cm_inv,EF_eV,charge_transfer_dft_e_per_intercalant,mass_fraction_pct,volumetric_fraction_pct,sigma_ratio_min,sigma_ratio_max,stoichiometry,method,reference
AlCl4_CNTIC_this_work,DWCNT_lattice,18.1-27.3,-4.99,0.643,,8.6,6.6,17.4,C9·AlCl4,Vapor,this_work
AlCl3,Graphite,12.6,,,21.2-27.0,13.8-17.6,,,C9Al·Cl6,Vapor,23
FeCl3,FWCNTs,25,-5.22,,,,6.6,6.6,,Vapor,13
Br3_Br2,DWCNT_lattice,6.2-8.1,-4.77,0.13,25.0-30.7,13.0-16.0,8.4,8.4,C7Br,Vapor,14
I3,DWCNT_lattice,10,-5.5,0.38,,14.9,6,6,,Vapor,11
HClSO3,DWCNT_lattice,8.1,-5.2,0.256,28.6,26.4,6.8,6.8,C24(HSO3·Cl),Vapor,15
AlCl3_graphite_electrochem,Graphite,28,-5.17,0.256,,,,,,Electrochemical,22
AlCl4_SWCNT_simulation,SWCNT,7,-4.59,0.835,,,,,,Simulation,24
AlCl4_defective_MWCNT,Defective_MWCNT,20,-5.16,,,,,,,Electrochemical,27
Li,FWCNTS,10,-3.89,,,,5,5,LiCx,Electrochemical,47
