Repository: Ciencia-a-Mordiscos/lab

# Ciencia a Mordiscos

La ciencia que contamos en video, aquí se puede **tocar, verificar y explorar**.

Investigaciones reproducibles del canal [Ciencia a Mordiscos](https://cienciaamordiscos.com). Cada notebook replica hallazgos de papers reales con datos públicos.

## Papers

<!-- LAB-INDEX:START — generado por lab-reindex.py; no editar a mano -->

| Fecha | Paper | Categoría | Notebook | Colab |
|-------|-------|-----------|----------|-------|
| 2026-11-23 | [Copiar al ribosoma: péptidos de la cabeza a la cola, sin proteger nada](papers/2026-11-23-sintesis-continua-peptidos-n-a-c/) | Química | [Abrir](papers/2026-11-23-sintesis-continua-peptidos-n-a-c/notebook.ipynb) | [![Abrir en Colab](https://colab.research.google.com/assets/colab-badge.svg)](https://colab.research.google.com/github/Ciencia-a-Mordiscos/lab/blob/main/papers/2026-11-23-sintesis-continua-peptidos-n-a-c/notebook.ipynb) |
| 2026-11-11 | [La sombra de M87*, a prueba de errores de calibración](papers/2026-11-11-sombra-de-m87-confirmada-sin-calibracion/) | Astronomía | [Abrir](papers/2026-11-11-sombra-de-m87-confirmada-sin-calibracion/notebook.ipynb) | [![Abrir en Colab](https://colab.research.google.com/assets/colab-badge.svg)](https://colab.research.google.com/github/Ciencia-a-Mordiscos/lab/blob/main/papers/2026-11-11-sombra-de-m87-confirmada-sin-calibracion/notebook.ipynb) |
| 2026-10-21 | [La Amazonía, entre el fuego y la sequía](papers/2026-10-21-amazonia-emisiones-carbono-incendios-sequia/) | Ecología | [Abrir](papers/2026-10-21-amazonia-emisiones-carbono-incendios-sequia/notebook.ipynb) | [![Abrir en Colab](https://colab.research.google.com/assets/colab-badge.svg)](https://colab.research.google.com/github/Ciencia-a-Mordiscos/lab/blob/main/papers/2026-10-21-amazonia-emisiones-carbono-incendios-sequia/notebook.ipynb) |
| 2026-10-08 | [Pantallas, ansiedad y gemelos idénticos](papers/2026-10-08-pantallas-gemelos-ansiedad-depresion/) | Psicología | [Abrir](papers/2026-10-08-pantallas-gemelos-ansiedad-depresion/notebook.ipynb) | [![Abrir en Colab](https://colab.research.google.com/assets/colab-badge.svg)](https://colab.research.google.com/github/Ciencia-a-Mordiscos/lab/blob/main/papers/2026-10-08-pantallas-gemelos-ansiedad-depresion/notebook.ipynb) |

## Cómo usar

**Opción rápida:** Click en el badge "Abrir en Colab" → Runtime → Run all. No necesitas instalar nada.

**Local:**
```bash
git clone https://github.com/Ciencia-a-Mordiscos/lab.git
cd lab/papers/2026-03-23-co2-estable-3-millones-anos
pip install pandas matplotlib numpy
jupyter execute notebook.ipynb
```

# 1,65 MJ/kg en una pirimidona: cinco veces más densidad que el azobenceno

Un equipo en Boston sintetizó cuatro pirimidonas inspiradas en bases del ADN, las irradió con luz UV y midió cuánto calor liberaban al añadirles una gota de ácido. La elegida (P-3) se convierte en su isómero Dewar y almacena 1,65 megajoules por kilogramo: el récord actual entre los sistemas MOST (*Molecular Solar Thermal*), que llevan 40 años intentando superar al cis-azobenceno (~0,3 MJ/kg). Con 106 mg del polvo y 1 mmol de HCl, hierven 1 mL de agua.

**El hallazgo:** **5,2 veces** más densidad energética que el cis-azobenceno, **87% de eficiencia** en la transferencia de calor al medio (vs 42% en azobenceno), y la elección de P-3 sobre P-4 (que tiene mejor rendimiento cuántico) porque P-4 es líquido inmiscible — un compromiso real entre eficiencia y manejabilidad.

## Gráfica clave

## Reproducir
O localmente:
```bash
pip install pandas matplotlib numpy
jupyter execute notebook.ipynb
```

## Datos

Las 6 tablas vienen del Supporting Materials del paper (mismas mediciones que el dataset oficial de Dryad, en formato agregado):

- `datos/01_quantum_yields_uv_vis.csv` — Coeficiente de extinción molar, rendimiento cuántico Φ y λmax para P-1 a P-4 a 310 nm en acetonitrilo (4 filas)
- `datos/02_dft_energy_density.csv` — Cálculos DFT (ωB97X-D/def2-TZVPP) de ΔH, ΔG, λmax y densidad energética para 7 sustratos pirimidona (7 filas)
- `datos/03_physicochemical_properties.csv` — Temperatura de pérdida 5%, punto de fusión y solubilidad acuosa para P-1 a P-4 (4 filas)
- `datos/04_specific_heat_capacity.csv` — Cp en J·g⁻¹·K⁻¹ para las 4 pirimidonas a 25–65 °C (18 filas)
- `datos/05_activation_energy.csv` — Parámetros Arrhenius/Eyring de la reversión D→P para D-2, D-3, D-4 (3 filas)
- `datos/06_macroscopic_heat_release.csv` — 5 experimentos calorimétricos comparando D-3 vs cis-azobenceno vs cis-estilbeno vs P-3 sin reversión (6 filas)

## Links

- **Video:** Pendiente
- **Paper:** [*Science* — DOI: 10.1126/science.aec6413](https://doi.org/10.1126/science.aec6413)
- **Datos originales:** [Dryad — doi:10.5061/dryad.rxwdbrvqg](https://datadryad.org/dataset/doi:10.5061/dryad.rxwdbrvqg) (estado *submitted* al consultar — embargo de curación)
- **Supporting Materials:** [PDF en Science](https://www.science.org/doi/suppl/10.1126/science.aec6413/suppl_file/science.aec6413_sm.pdf)

File: papers/2026-04-27-pirimidona-dewar-energia-solar/datos/06_macroscopic_heat_release.csv
experiment,sample,m_sample_mg,Cp_sample_J_g-1_K-1,n_acid_mmol,V_medium_mL,medium,Cp_medium_J_g-1_K-1,delta_T_IR_K,delta_H_IR_J,delta_H_storage_MJ_kg,delta_H_DSC_J,efficiency_IR_DSC
1,D-3 (MOST),51.36,0.98,0.5,0.5,water,4.183,39.77,85,1.65,85,1.0
calc,D-3 (calc),100,0.98,1.0,1.0,water,4.183,75.0,164,1.65,165,
2,D-3 (MOST),106.59,0.98,1.0,1.0,water,4.183,75.76,153,1.65,176,0.87
3,P-3 (control),105.66,0.98,1.0,1.0,water,4.183,7.03,14,0,,
4,cis-azobenzene,105,0.37,1.0,1.0,tol/MeOH,1.737,19.11,14,0.318,33,0.42
5,cis-stilbene,105.93,1.26,1.0,1.0,tol/MeOH,1.737,12.92,11,0.226,23,0.48
