Repository: Ciencia-a-Mordiscos/lab

# Ciencia a Mordiscos

La ciencia que contamos en video, aquí se puede **tocar, verificar y explorar**.

Investigaciones reproducibles del canal [Ciencia a Mordiscos](https://cienciaamordiscos.com). Cada notebook replica hallazgos de papers reales con datos públicos.

## Papers

<!-- LAB-INDEX:START — generado por lab-reindex.py; no editar a mano -->

| Fecha | Paper | Categoría | Notebook | Colab |
|-------|-------|-----------|----------|-------|
| 2026-11-23 | [Copiar al ribosoma: péptidos de la cabeza a la cola, sin proteger nada](papers/2026-11-23-sintesis-continua-peptidos-n-a-c/) | Química | [Abrir](papers/2026-11-23-sintesis-continua-peptidos-n-a-c/notebook.ipynb) | [![Abrir en Colab](https://colab.research.google.com/assets/colab-badge.svg)](https://colab.research.google.com/github/Ciencia-a-Mordiscos/lab/blob/main/papers/2026-11-23-sintesis-continua-peptidos-n-a-c/notebook.ipynb) |
| 2026-11-11 | [La sombra de M87*, a prueba de errores de calibración](papers/2026-11-11-sombra-de-m87-confirmada-sin-calibracion/) | Astronomía | [Abrir](papers/2026-11-11-sombra-de-m87-confirmada-sin-calibracion/notebook.ipynb) | [![Abrir en Colab](https://colab.research.google.com/assets/colab-badge.svg)](https://colab.research.google.com/github/Ciencia-a-Mordiscos/lab/blob/main/papers/2026-11-11-sombra-de-m87-confirmada-sin-calibracion/notebook.ipynb) |
| 2026-10-21 | [La Amazonía, entre el fuego y la sequía](papers/2026-10-21-amazonia-emisiones-carbono-incendios-sequia/) | Ecología | [Abrir](papers/2026-10-21-amazonia-emisiones-carbono-incendios-sequia/notebook.ipynb) | [![Abrir en Colab](https://colab.research.google.com/assets/colab-badge.svg)](https://colab.research.google.com/github/Ciencia-a-Mordiscos/lab/blob/main/papers/2026-10-21-amazonia-emisiones-carbono-incendios-sequia/notebook.ipynb) |
| 2026-10-08 | [Pantallas, ansiedad y gemelos idénticos](papers/2026-10-08-pantallas-gemelos-ansiedad-depresion/) | Psicología | [Abrir](papers/2026-10-08-pantallas-gemelos-ansiedad-depresion/notebook.ipynb) | [![Abrir en Colab](https://colab.research.google.com/assets/colab-badge.svg)](https://colab.research.google.com/github/Ciencia-a-Mordiscos/lab/blob/main/papers/2026-10-08-pantallas-gemelos-ansiedad-depresion/notebook.ipynb) |
| 2026-10-08 | [Una IA contra 353 problemas abiertos de Erdős](papers/2026-10-08-ia-busqueda-pruebas-formales-erdos/) | Tecnología | [Abrir](papers/2026-10-08-ia-busqueda-pruebas-formales-erdos/notebook.ipynb) | [![Abrir en Colab](https://colab.research.google.com/assets/colab-badge.svg)](https://colab.research.google.com/github/Ciencia-a-Mordiscos/lab/blob/main/papers/2026-10-08-ia-busqueda-pruebas-formales-erdos/notebook.ipynb) |
| 2026-10-01 | [¿El egoísta ve su decisión más generosa de lo que es?](papers/2026-10-01-egoistas-y-prosociales-distorsionan-su-impacto/) | Psicología | [Abrir](papers/2026-10-01-egoistas-y-prosociales-distorsionan-su-impacto/notebook.ipynb) | [![Abrir en Colab](https://colab.research.google.com/assets/colab-badge.svg)](https://colab.research.google.com/github/Ciencia-a-Mordiscos/lab/blob/main/papers/2026-10-01-egoistas-y-prosociales-distorsionan-su-impacto/notebook.ipynb) |

## Cómo usar

**Opción rápida:** Click en el badge "Abrir en Colab" → Runtime → Run all. No necesitas instalar nada.

**Local:**
```bash
git clone https://github.com/Ciencia-a-Mordiscos/lab.git
cd lab/papers/2026-03-23-co2-estable-3-millones-anos
pip install pandas matplotlib numpy
jupyter execute notebook.ipynb
```

# Imprimir circuitos de cobre a 150 °C

Un equipo logró fundir nanopartículas de cobre en un conductor a **150 °C**, con resistividad **12,8 µΩ·cm** — cuatro veces mejor que cualquier otro método publicado que opere a esa temperatura, y muy por debajo de los 250 °C que pide la mediana de la literatura. El truco está en los catecoles: la misma familia química que la dopamina, capaz de reducir Cu²⁺ a Cu(0) y pasivar la superficie de las partículas al mismo tiempo.

**El hallazgo:** **12,8 µΩ·cm a 150 °C — 4× mejor que la mediana de los 3 métodos previos que operan a esa temperatura.**

## Gráfica clave

## Reproducir
O localmente:

```bash
pip install pandas matplotlib numpy
jupyter execute notebook.ipynb
```

## Datos

- `datos/resistividad_vs_temperatura.csv` — Curva del nuevo método (4 puntos, 100-175 °C). Table S1.
- `datos/literatura_tintas_cobre.csv` — 30 métodos publicados (temperatura + resistividad). Table S2.
- `datos/dft_interacciones.csv` — Energías DFT Cu⁺–ligando para 5 moléculas. Table S3.
- `datos/exafs_coordinacion.csv` — Estructura local Cu-Cu medida por EXAFS, 4 muestras. Table S4.

## Links

- **Video:** [Ver en YouTube](https://youtube.com/shorts/mlhtbWGncnM)
- **Paper:** [Science — DOI: 10.1126/science.aed4488](https://doi.org/10.1126/science.aed4488)
- **Datos originales:** Tablas S1-S4 del Supplementary Materials del paper.

File: papers/2026-05-14-cobre-corrosion-catecol/datos/exafs_coordinacion.csv
muestra,longitud_enlace_Cu_Cu_A,numero_coordinacion,delta_E_eV,sigma2
Cu/AA seeds,2.537,7.861,6,0.00851
Cu/CA seeds,2.537,8.496,6,0.00780
Cu/DA seeds,2.537,5.383,6,0.00822
Cu Foil comercial,2.538,10.361,6,0.00784

File: papers/2026-05-14-cobre-corrosion-catecol/datos/literatura_tintas_cobre.csv
n,condiciones,temperatura_C,atmosfera,tiempo_min,resistividad_uohm_cm,referencia
1,180 °C for 1min in air,180,aire,1,18.0,35
2,180 °C in air,180,aire,,15.0,36
3,200 °C in air for 1 h and then hydrogen gas for 1 h,200,aire+H2,120,20.0,37
4,325 °C for 1 h in vacuum,325,vacío,60,17.2,38
5,350 °C in H2 gas,350,H2,,5.8,39
6,200 °C in Ar (98%) and H2 (2%) for 1h,200,Ar+H2,60,76.0,40
7,300 °C under Ar gas flow,300,Ar,,8.2,41
8,250 °C in N2 atmosphere for 30 min,250,N2,30,10.0,42
9,300 °C in N2 atmosphere for 30 min,300,N2,30,11.2,43
10,150 °C in air,150,aire,,55.0,44
11,350 °C in air,350,aire,,17.0,45
12,200 °C for 10 min in Ar/10% H2,200,Ar+H2,10,25.1,30
13,300 °C/air (95%)-formic acid (5%)/15 min,300,aire+HCOOH,15,36.0,46
14,250 °C/Ar (96%)-H2 (4%)/120 min,250,Ar+H2,120,17.0,46
15,Annealing at 200 °C in air for more than 3 h and subsequently reduced at 200 °C in 3% H2 gas for 3 h,200,aire+H2,360,82.0,46
16,250 °C/N2/30 min,250,N2,30,15.8,46
17,300 °C/N2/60 min,300,N2,60,25.3,46
18,400 °C/N2/60 min,400,N2,60,23.0,46
19,150 °C/N2/15 min,150,N2,15,30.0,46
20,150 °C/N2/60 min,150,N2,60,52.0,46
21,175 °C/Ar (95%)-H2 (5%)/60 min,175,Ar+H2,60,18.5,46
22,200 °C/N2/60 min,200,N2,60,10.1,46
23,240 °C/N2/40 min,240,N2,40,16.2,46
24,275 °C; vacuum,275,vacío,,92.0,47
25,250 °C; vacuum,250,vacío,,11.0,47
26,300 °C; 5 MPa; air,300,aire,,86.0,47
27,160 °C; Ar,160,Ar,,13.4,47
28,350 °C/ N2 (95%)-H2 (5%)/60 min,350,N2+H2,60,27.1,46
29,250 °C/N2/15 min,250,N2,15,11.3,46
30,250 °C/N2 (95%)-H2 (5%)/180 min,250,N2+H2,180,58.0,46
