Repository: Ciencia-a-Mordiscos/lab

# Ciencia a Mordiscos

La ciencia que contamos en video, aquí se puede **tocar, verificar y explorar**.

Investigaciones reproducibles del canal [Ciencia a Mordiscos](https://cienciaamordiscos.com). Cada notebook replica hallazgos de papers reales con datos públicos.

## Papers

<!-- LAB-INDEX:START — generado por lab-reindex.py; no editar a mano -->

| Fecha | Paper | Categoría | Notebook | Colab |
|-------|-------|-----------|----------|-------|
| 2026-11-23 | [Copiar al ribosoma: péptidos de la cabeza a la cola, sin proteger nada](papers/2026-11-23-sintesis-continua-peptidos-n-a-c/) | Química | [Abrir](papers/2026-11-23-sintesis-continua-peptidos-n-a-c/notebook.ipynb) | [![Abrir en Colab](https://colab.research.google.com/assets/colab-badge.svg)](https://colab.research.google.com/github/Ciencia-a-Mordiscos/lab/blob/main/papers/2026-11-23-sintesis-continua-peptidos-n-a-c/notebook.ipynb) |
| 2026-11-11 | [La sombra de M87*, a prueba de errores de calibración](papers/2026-11-11-sombra-de-m87-confirmada-sin-calibracion/) | Astronomía | [Abrir](papers/2026-11-11-sombra-de-m87-confirmada-sin-calibracion/notebook.ipynb) | [![Abrir en Colab](https://colab.research.google.com/assets/colab-badge.svg)](https://colab.research.google.com/github/Ciencia-a-Mordiscos/lab/blob/main/papers/2026-11-11-sombra-de-m87-confirmada-sin-calibracion/notebook.ipynb) |
| 2026-10-21 | [La Amazonía, entre el fuego y la sequía](papers/2026-10-21-amazonia-emisiones-carbono-incendios-sequia/) | Ecología | [Abrir](papers/2026-10-21-amazonia-emisiones-carbono-incendios-sequia/notebook.ipynb) | [![Abrir en Colab](https://colab.research.google.com/assets/colab-badge.svg)](https://colab.research.google.com/github/Ciencia-a-Mordiscos/lab/blob/main/papers/2026-10-21-amazonia-emisiones-carbono-incendios-sequia/notebook.ipynb) |
| 2026-10-08 | [Pantallas, ansiedad y gemelos idénticos](papers/2026-10-08-pantallas-gemelos-ansiedad-depresion/) | Psicología | [Abrir](papers/2026-10-08-pantallas-gemelos-ansiedad-depresion/notebook.ipynb) | [![Abrir en Colab](https://colab.research.google.com/assets/colab-badge.svg)](https://colab.research.google.com/github/Ciencia-a-Mordiscos/lab/blob/main/papers/2026-10-08-pantallas-gemelos-ansiedad-depresion/notebook.ipynb) |
| 2026-10-08 | [Una IA contra 353 problemas abiertos de Erdős](papers/2026-10-08-ia-busqueda-pruebas-formales-erdos/) | Tecnología | [Abrir](papers/2026-10-08-ia-busqueda-pruebas-formales-erdos/notebook.ipynb) | [![Abrir en Colab](https://colab.research.google.com/assets/colab-badge.svg)](https://colab.research.google.com/github/Ciencia-a-Mordiscos/lab/blob/main/papers/2026-10-08-ia-busqueda-pruebas-formales-erdos/notebook.ipynb) |

## Cómo usar

**Opción rápida:** Click en el badge "Abrir en Colab" → Runtime → Run all. No necesitas instalar nada.

**Local:**
```bash
git clone https://github.com/Ciencia-a-Mordiscos/lab.git

# Litio para baterías sin tostar la roca

Para sacar litio de espodumeno — el mineral más abundante de litio — la industria actual lo tuesta a más de 1.000 °C, lo ataca con ácido sulfúrico concentrado, y deja residuos sólidos sin valor comercial. Un equipo del MIT y Rock Zero acaba de demostrar otra vía: usar fluoruro de amonio (NH₄F) en agua, a menos de 100 °C, en un circuito que regenera el reactivo. El proceso saca litio, alúmina y sílice de la misma roca, y los 3 son comercializables.

**El hallazgo:** **El proceso opera a <100 °C en vez de >1.000 °C, recupera 99% del litio en 17 muestras de 4 países, y produce Li₂CO₃ grado batería con pureza equivalente al estándar comercial.** El análisis técnico-económico *sugiere* que podría reducir el costo de producir litio en más del 40% — pero esa parte es proyección, no medición.

## Gráfica clave

## Reproducir
O localmente:
```bash
pip install pandas matplotlib numpy
jupyter execute notebook.ipynb
```

## Datos

- `datos/yields_experimento_principal.csv` — 6 productos/intermediarios del proceso, rendimiento y pureza.
- `datos/process_generality.csv` — 17 muestras de Australia, USA, Brasil y Canadá, con grados Li₂O de 0,8% a 7,2%.
- `datos/reaction_thermodynamics.csv` — 11 reacciones balanceadas del circuito cerrado, ΔH° en kJ/mol.
- `datos/feedstock_composition.csv` — 36 elementos del espodumeno feedstock (11 mayores + 25 menores).
- `datos/alumina_purity.csv` — 39 óxidos analizados en el Al₂O₃ por activación neutrónica (12 por debajo del límite de detección).
- `datos/tea_parameters.csv` — Parámetros TEA del proceso NH₄F vs el incumbente H₂SO₄ (head-to-head).
- `datos/sensitivity_inputs.csv` — Rangos low/median/high de los 5 parámetros TEA principales.

## Links

- **Video:** [Ver en YouTube](https://youtube.com/shorts/4lpDwPBYq9c)
- **Paper:** [Science — DOI: 10.1126/science.aec4652](https://doi.org/10.1126/science.aec4652)
- **Datos originales:** [Supplementary Materials (Science, PDF)](https://www.science.org/doi/suppl/10.1126/science.aec4652/suppl_file/science.aec4652_sm.pdf)

File: papers/2026-05-29-spodumene-litio-bajo-temperatura/datos/alumina_purity.csv
oxido,concentracion_ppm,incertidumbre_ppm,below_detection_limit
Na2O,46,,1
MgO,4228,3068,0
Cl,76,,1
K2O,3481,349,0
Sc2O3,0.294,0.02,0
TiO2,3203,,1
V2O5,44,,1
Cr2O3,18.3,0.4,0
MnO2,103,2,0
Fe2O3,2631,83,0
CoO,0.06,,1
CuO,73,44,0
ZnO,0.9,,1
As2O3,2.88,0.08,0
SeO3,1.3,,1
Br,0.196,0.017,0
Rb2O,1.9,,1
SrO,238,,1
MoO3,6.2,0.3,0
Ag2O,0.04,,1
CdO,7.7,1.0,0
Sb2O5,7.2,0.4,0
Cs2O,0.027,0.006,0
BaO,8.2,5.2,0
La2O3,2.97,0.15,0
CeO2,1.01,0.06,0
Nd2O3,0.9,,1
Sm2O3,1.01,0.05,0
Eu2O3,0.049,0.042,0
Tb4O7,0.054,0.005,0
Dy2O3,0.72,0.06,0
Yb2O3,0.42,0.02,0
Lu2O3,0.038,0.002,0
HfO2,0.75,0.04,0
Ta2O5,7.7,1.7,0
WO3,14.0,1.5,0
Au2O,0.022,0.001,0
ThO2,1.73,0.09,0
U3O8,0.26,,1

File: papers/2026-05-29-spodumene-litio-bajo-temperatura/datos/yields_experimento_principal.csv
producto,formula,rendimiento_pct,pureza_pct,tipo
Li_disuelto,Li+,100,,intermediario
Hexafluoroaluminato_amonio,(NH4)3AlF6,97,,intermediario
Silice_amorfa,SiO2,100,,producto_final
Fluoruro_litio,LiF,79,,intermediario
Nitrato_litio,LiNO3,97,,intermediario
Carbonato_litio,Li2CO3,,99.0,producto_final
