Repository: Ciencia-a-Mordiscos/lab

# Ciencia a Mordiscos

La ciencia que contamos en video, aquí se puede **tocar, verificar y explorar**.

Investigaciones reproducibles del canal [Ciencia a Mordiscos](https://cienciaamordiscos.com). Cada notebook replica hallazgos de papers reales con datos públicos.

## Papers

<!-- LAB-INDEX:START — generado por lab-reindex.py; no editar a mano -->

| Fecha | Paper | Categoría | Notebook | Colab |
|-------|-------|-----------|----------|-------|
| 2026-11-23 | [Copiar al ribosoma: péptidos de la cabeza a la cola, sin proteger nada](papers/2026-11-23-sintesis-continua-peptidos-n-a-c/) | Química | [Abrir](papers/2026-11-23-sintesis-continua-peptidos-n-a-c/notebook.ipynb) | [![Abrir en Colab](https://colab.research.google.com/assets/colab-badge.svg)](https://colab.research.google.com/github/Ciencia-a-Mordiscos/lab/blob/main/papers/2026-11-23-sintesis-continua-peptidos-n-a-c/notebook.ipynb) |
| 2026-11-11 | [La sombra de M87*, a prueba de errores de calibración](papers/2026-11-11-sombra-de-m87-confirmada-sin-calibracion/) | Astronomía | [Abrir](papers/2026-11-11-sombra-de-m87-confirmada-sin-calibracion/notebook.ipynb) | [![Abrir en Colab](https://colab.research.google.com/assets/colab-badge.svg)](https://colab.research.google.com/github/Ciencia-a-Mordiscos/lab/blob/main/papers/2026-11-11-sombra-de-m87-confirmada-sin-calibracion/notebook.ipynb) |
| 2026-10-21 | [La Amazonía, entre el fuego y la sequía](papers/2026-10-21-amazonia-emisiones-carbono-incendios-sequia/) | Ecología | [Abrir](papers/2026-10-21-amazonia-emisiones-carbono-incendios-sequia/notebook.ipynb) | [![Abrir en Colab](https://colab.research.google.com/assets/colab-badge.svg)](https://colab.research.google.com/github/Ciencia-a-Mordiscos/lab/blob/main/papers/2026-10-21-amazonia-emisiones-carbono-incendios-sequia/notebook.ipynb) |
| 2026-10-08 | [Pantallas, ansiedad y gemelos idénticos](papers/2026-10-08-pantallas-gemelos-ansiedad-depresion/) | Psicología | [Abrir](papers/2026-10-08-pantallas-gemelos-ansiedad-depresion/notebook.ipynb) | [![Abrir en Colab](https://colab.research.google.com/assets/colab-badge.svg)](https://colab.research.google.com/github/Ciencia-a-Mordiscos/lab/blob/main/papers/2026-10-08-pantallas-gemelos-ansiedad-depresion/notebook.ipynb) |
| 2026-10-08 | [Una IA contra 353 problemas abiertos de Erdős](papers/2026-10-08-ia-busqueda-pruebas-formales-erdos/) | Tecnología | [Abrir](papers/2026-10-08-ia-busqueda-pruebas-formales-erdos/notebook.ipynb) | [![Abrir en Colab](https://colab.research.google.com/assets/colab-badge.svg)](https://colab.research.google.com/github/Ciencia-a-Mordiscos/lab/blob/main/papers/2026-10-08-ia-busqueda-pruebas-formales-erdos/notebook.ipynb) |

## Cómo usar

**Opción rápida:** Click en el badge "Abrir en Colab" → Runtime → Run all. No necesitas instalar nada.

**Local:**
```bash
git clone https://github.com/Ciencia-a-Mordiscos/lab.git
cd lab/papers/2026-03-23-co2-estable-3-millones-anos
pip install pandas matplotlib numpy
jupyter execute notebook.ipynb
```

# Un cable que mejora al encogerse

Cada cable de cobre dentro de un chip empeora al adelgazarlo: los electrones rebotan contra las paredes y la resistencia sube. Un equipo probó lo contrario con nanohilos de arseniuro de niobio (NbAs), un semimetal de Weyl. Al encoger el hilo hasta 40 nanómetros, la resistividad **bajó**.

**El hallazgo:** un nanohilo de NbAs de 40 nm alcanza **10,5 ± 1,9 µΩ·cm**, ~**70 % menos** que el mismo material en bloque. Y, de paso, conduce el calor como un metal (109,68 W/m·K, en la liga del rutenio y el cobalto).

## Gráfica clave

## Reproducir
O localmente:
```bash
pip install pandas matplotlib numpy
jupyter execute notebook.ipynb
```

## Datos

Transcritos de las tablas del material suplementario (mismo DOI):

- `datos/conductividad_termica_materiales.csv` — conductividad térmica de 16 materiales (metales y semimetales topológicos), Tabla S7.
- `datos/densidad_corriente_ruptura.csv` — corriente de ruptura de 14 conductores nanoscópicos, Tabla S5.
- `datos/composicion_edx.csv` — proporción atómica Nb:As de bulk + 4 nanohilos (EDX), Tabla S4.
- `datos/dielectricos_low_k.csv` — dieléctricos low-k para gestión térmica del chip, Tabla S8.

## Límites honestos

- La curva resistividad-vs-diámetro (el hallazgo central) vive en una figura del paper paywalled; aquí se cita del abstract, no se re-mide.
- El mecanismo de "conducción dominada por la superficie" lo atribuyen cálculos DFT, no una medición directa.
- El cobre todavía supera al NbAs en corriente de ruptura y en conductividad térmica absoluta. La ventaja del NbAs está en la resistividad a diámetros pequeños.

## Links

- **Video:** [Ver en YouTube](https://youtube.com/shorts/tWjuNqXdS54)
- **Paper:** [Science — DOI: 10.1126/science.adx3027](https://doi.org/10.1126/science.adx3027)
- **Datos originales:** [Material suplementario (Science)](https://www.science.org/doi/suppl/10.1126/science.adx3027/suppl_file/science.adx3027_sm.pdf)

File: papers/2026-07-16-nbas-nanowires-interconnects/datos/conductividad_termica_materiales.csv
material,cristalinidad,conductividad_termica_wmk,este_trabajo
Cu,Polycrystalline,401,0
Cu/TaN (10nm/3.5nm),Polycrystalline,12.8,0
Ru,Polycrystalline,117,0
Co,Polycrystalline,100,0
NbAs,Single crystal,109.68,1
NbAs,Polycrystalline,51.74,1
NbAs,Polycrystalline,12.37,0
NbP,Single crystal,270,0
NbP,Polycrystalline,39,0
MoP,Single crystal,96,0
TaAs,Single crystal,18.5,0
TaAs,Polycrystalline,2.43,0
WTe2,Single crystal,13.5,0
WTe2,Polycrystalline,0.96,0
CoSi,Polycrystalline,12.1,0
Cd3As2,Single crystal,4.17,0

File: papers/2026-07-16-nbas-nanowires-interconnects/datos/densidad_corriente_ruptura.csv
material,muestra_desc,densidad_ruptura_ma_cm2,este_trabajo
Cu nanowire,Thickness 25nm Width 80nm,100,0
Cu nanowire,Thickness 50nm Width 90-330nm,145,0
TaSe3 nanowire,Thickness 34nm Width 75nm,10,0
TaSe3 nanowire,Thickness 80nm Width 320nm (h-BN),11,0
TaSe3 nanowire,Thickness 20nm Width 110nm (h-BN),32,0
TaSe3 nanowire,Diameter 7nm (bundle),100,0
WTe2 thin flake,3-10 layers (AlOx),40,0
WTe2 nanobelt,Thickness 2-50nm (AlOx),60,0
NbAs nanowire,Diameter 40nm,25.8,1
NbAs nanowire,Diameter 40nm,41.6,1
NbAs nanowire,Diameter 40nm,78.7,1
NbAs nanowire,Diameter 40nm,61.2,1
NbAs nanowire,Diameter 40nm,27.9,1
NbAs nanowire,Diameter 40nm,42.8,1
