Repository: Ciencia-a-Mordiscos/lab

# Ciencia a Mordiscos

La ciencia que contamos en video, aquí se puede **tocar, verificar y explorar**.

Investigaciones reproducibles del canal [Ciencia a Mordiscos](https://cienciaamordiscos.com). Cada notebook replica hallazgos de papers reales con datos públicos.

## Papers

<!-- LAB-INDEX:START — generado por lab-reindex.py; no editar a mano -->

| Fecha | Paper | Categoría | Notebook | Colab |
|-------|-------|-----------|----------|-------|
| 2026-11-23 | [Copiar al ribosoma: péptidos de la cabeza a la cola, sin proteger nada](papers/2026-11-23-sintesis-continua-peptidos-n-a-c/) | Química | [Abrir](papers/2026-11-23-sintesis-continua-peptidos-n-a-c/notebook.ipynb) | [![Abrir en Colab](https://colab.research.google.com/assets/colab-badge.svg)](https://colab.research.google.com/github/Ciencia-a-Mordiscos/lab/blob/main/papers/2026-11-23-sintesis-continua-peptidos-n-a-c/notebook.ipynb) |
| 2026-11-11 | [La sombra de M87*, a prueba de errores de calibración](papers/2026-11-11-sombra-de-m87-confirmada-sin-calibracion/) | Astronomía | [Abrir](papers/2026-11-11-sombra-de-m87-confirmada-sin-calibracion/notebook.ipynb) | [![Abrir en Colab](https://colab.research.google.com/assets/colab-badge.svg)](https://colab.research.google.com/github/Ciencia-a-Mordiscos/lab/blob/main/papers/2026-11-11-sombra-de-m87-confirmada-sin-calibracion/notebook.ipynb) |
| 2026-10-21 | [La Amazonía, entre el fuego y la sequía](papers/2026-10-21-amazonia-emisiones-carbono-incendios-sequia/) | Ecología | [Abrir](papers/2026-10-21-amazonia-emisiones-carbono-incendios-sequia/notebook.ipynb) | [![Abrir en Colab](https://colab.research.google.com/assets/colab-badge.svg)](https://colab.research.google.com/github/Ciencia-a-Mordiscos/lab/blob/main/papers/2026-10-21-amazonia-emisiones-carbono-incendios-sequia/notebook.ipynb) |

## Cómo usar

**Opción rápida:** Click en el badge "Abrir en Colab" → Runtime → Run all. No necesitas instalar nada.

**Local:**
```bash
git clone https://github.com/Ciencia-a-Mordiscos/lab.git
cd lab/papers/2026-03-23-co2-estable-3-millones-anos
pip install pandas matplotlib numpy
jupyter execute notebook.ipynb
```

# Convirtieron tuberías de PVC en aceite de motor

El PVC es el plástico más difícil de reciclar: el 56,7% de su peso es cloro, y ese cloro se escapa al suelo y al agua junto con los aditivos. Un equipo publicó en *Nature* una ruta distinta — en vez de intentar volver a hacer PVC, lo desarman. Mezclado con una alfa-olefina y cloruro de aluminio a 70 °C, el plástico pierde el cloro, se parte y sus pedazos se pegan a las olefinas hasta formar una polialfaolefina: el aceite base sintético de los lubricantes de motor modernos.

Este notebook abre las tablas del Supplementary y verifica cuatro cosas: cuánto controla la dosis de catalizador la viscosidad del aceite, cuántos metales del plástico de desecho llegan al producto, si usar basura real en vez de plástico de laboratorio empeora el resultado, y cuánto del frasco final es realmente residuo.

**El hallazgo:** una sola variable —la carga de AlCl₃, entre 40 y 120 mol%— mueve la viscosidad **58,2 veces** (14,54 → 0,25 Pa·s), con ρ = −1,00 en las seis condiciones medidas. Y el dato incómodo: el PVC aporta el **30% de la masa reactiva y el 3,8% del costo** de los tres insumos del acoplamiento. El 1-deceno, petroquímico virgen, pone el 83%.

## Gráfica clave

## Reproducir
O localmente:

```bash
pip install pandas matplotlib numpy scipy
jupyter execute notebook.ipynb
```

## Datos

Los siete CSV se transcribieron de las Tablas S1–S9 del Supplementary Information del paper (PDF de 74 páginas, acceso libre en `media.springernature.com`). El repositorio Dryad citado en el *Data availability* todavía no era público al momento de generar este notebook.

- `datos/alcl3_dosis.csv` — dosis-respuesta de la carga de AlCl₃ (40–120 mol%) sobre CH₂/CH₃, masa molar y viscosidad dinámica. 6 condiciones (Tabla S2)
- `datos/olefina_solvente.csv` — efecto de la longitud de la alfa-olefina y del solvente sobre ramificación y viscosidad; incluye el control sin PVC. 6 aceites (Tabla S1)
- `datos/solventes.csv` — relación CH₂/CH₃ en 6 solventes a 50 mol% de AlCl₃ (Tabla S4)
- `datos/metales_icpms.csv` — ICP-MS de 8 metales en 5 muestras, formato largo. 40 filas (Tabla S5)
- `datos/propiedades_termicas.csv` — Td5%, Td50% y Tg de 17 lubricantes por materia prima y solvente (Tabla S6)
- `datos/precios_usd_ton.csv` — precios de mercado de insumos y producto, USD/tonelada. 8 filas (Tabla S8)
- `datos/balance_masa_costo.csv` — balance de masa por 100 kg de lubricante cruzado con precios. 6 insumos (Tabla S8 + SI §12.2.4)

## Links

- **Video:** [Pendiente]
- **Paper:** [Nature — DOI: 10.1038/s41586-026-10867-z](https://doi.org/10.1038/s41586-026-10867-z)
- **Datos originales:** [Supplementary Information (PDF)](https://media.springernature.com/original/springer-static/esm/art%3A10.1038%2Fs41586-026-10867-z/MediaObjects/41586_2026_10867_MOESM1_ESM.pdf)

File: papers/2026-08-06-pvc-lubricantes-vpao/datos/propiedades_termicas.csv
lubricante,feedstock,solvente,td5_c,td50_c,tg_c
c6PAO,sin PVC,DCM,170,295,-53
c8PAO,sin PVC,DCM,178,323,-62
c10PAO,sin PVC,DCM,166,340,-77
v6PAO,lab-grade,DCM,176,325,-47
v8PAO,lab-grade,DCM,200,362,-54
v10PAO,lab-grade,DCM,189,364,-61
v8PAO,tarjetas,DCM,187,335,-54
v8PAO,guantes,DCM,205,364,-53
v8PAO,tuberias,DCM,205,367,-53
v8PAO,ranas de juguete,DCM,193,359,-50
v10PAO,mezcla residuos,DCM,152,323,-49
c10PAO,sin PVC,hexanos,276,420,-82
v10PAO,tarjetas,hexanos,192,413,-76
v10PAO,guantes,hexanos,221,415,-83
v10PAO,tuberias,hexanos,261,411,-75
v10PAO,ranas de juguete,hexanos,202,424,-78
v10PAO,mezcla residuos,hexanos,207,416,-76
