Repository: Ciencia-a-Mordiscos/lab

# Ciencia a Mordiscos

La ciencia que contamos en video, aquí se puede **tocar, verificar y explorar**.

Investigaciones reproducibles del canal [Ciencia a Mordiscos](https://cienciaamordiscos.com). Cada notebook replica hallazgos de papers reales con datos públicos.

## Papers

<!-- LAB-INDEX:START — generado por lab-reindex.py; no editar a mano -->

| Fecha | Paper | Categoría | Notebook | Colab |
|-------|-------|-----------|----------|-------|
| 2026-11-23 | [Copiar al ribosoma: péptidos de la cabeza a la cola, sin proteger nada](papers/2026-11-23-sintesis-continua-peptidos-n-a-c/) | Química | [Abrir](papers/2026-11-23-sintesis-continua-peptidos-n-a-c/notebook.ipynb) | [![Abrir en Colab](https://colab.research.google.com/assets/colab-badge.svg)](https://colab.research.google.com/github/Ciencia-a-Mordiscos/lab/blob/main/papers/2026-11-23-sintesis-continua-peptidos-n-a-c/notebook.ipynb) |
| 2026-11-11 | [La sombra de M87*, a prueba de errores de calibración](papers/2026-11-11-sombra-de-m87-confirmada-sin-calibracion/) | Astronomía | [Abrir](papers/2026-11-11-sombra-de-m87-confirmada-sin-calibracion/notebook.ipynb) | [![Abrir en Colab](https://colab.research.google.com/assets/colab-badge.svg)](https://colab.research.google.com/github/Ciencia-a-Mordiscos/lab/blob/main/papers/2026-11-11-sombra-de-m87-confirmada-sin-calibracion/notebook.ipynb) |
| 2026-10-21 | [La Amazonía, entre el fuego y la sequía](papers/2026-10-21-amazonia-emisiones-carbono-incendios-sequia/) | Ecología | [Abrir](papers/2026-10-21-amazonia-emisiones-carbono-incendios-sequia/notebook.ipynb) | [![Abrir en Colab](https://colab.research.google.com/assets/colab-badge.svg)](https://colab.research.google.com/github/Ciencia-a-Mordiscos/lab/blob/main/papers/2026-10-21-amazonia-emisiones-carbono-incendios-sequia/notebook.ipynb) |
| 2026-10-08 | [Pantallas, ansiedad y gemelos idénticos](papers/2026-10-08-pantallas-gemelos-ansiedad-depresion/) | Psicología | [Abrir](papers/2026-10-08-pantallas-gemelos-ansiedad-depresion/notebook.ipynb) | [![Abrir en Colab](https://colab.research.google.com/assets/colab-badge.svg)](https://colab.research.google.com/github/Ciencia-a-Mordiscos/lab/blob/main/papers/2026-10-08-pantallas-gemelos-ansiedad-depresion/notebook.ipynb) |
| 2026-10-08 | [Una IA contra 353 problemas abiertos de Erdős](papers/2026-10-08-ia-busqueda-pruebas-formales-erdos/) | Tecnología | [Abrir](papers/2026-10-08-ia-busqueda-pruebas-formales-erdos/notebook.ipynb) | [![Abrir en Colab](https://colab.research.google.com/assets/colab-badge.svg)](https://colab.research.google.com/github/Ciencia-a-Mordiscos/lab/blob/main/papers/2026-10-08-ia-busqueda-pruebas-formales-erdos/notebook.ipynb) |
| 2026-10-01 | [¿El egoísta ve su decisión más generosa de lo que es?](papers/2026-10-01-egoistas-y-prosociales-distorsionan-su-impacto/) | Psicología | [Abrir](papers/2026-10-01-egoistas-y-prosociales-distorsionan-su-impacto/notebook.ipynb) | [![Abrir en Colab](https://colab.research.google.com/assets/colab-badge.svg)](https://colab.research.google.com/github/Ciencia-a-Mordiscos/lab/blob/main/papers/2026-10-01-egoistas-y-prosociales-distorsionan-su-impacto/notebook.ipynb) |

# ¿Puede salir agua de una roca seca y un chorro de hidrógeno?

Fundieron basalto sin agua en una corriente de hidrógeno caliente, como la que pudo envolver a la Tierra mientras crecía atrapando guijarros de roca. El hidrógeno le quita el oxígeno al óxido de hierro: queda hierro metálico y sale vapor de agua. En 15 minutos, cada gramo de roca soltó entre 6,0 y 24,7 mg de agua, y el metal que se forma se lleva casi todo el fósforo del silicato a 1.300 °C.

**El hallazgo:** pasar de 1.200 a 1.300 °C sube la fracción de FeO reducido de 20,3 % a 67,4 %; alargar el experimento de 1 a 3 horas suma apenas 2 puntos.

## Gráfica clave

## Reproducir
O localmente:
```bash
pip install pandas matplotlib numpy
jupyter execute notebook.ipynb
```

## Datos

- `datos/experimentos_tabla_s1.csv` — 11 experimentos (Tabla S1): masas, pérdidas y agua en las etapas de helio y H₂
- `datos/microsonda_tabla_s2_largo.csv` — cada análisis de microsonda (Tabla S2), formato largo
- `datos/microsonda_resumen_por_fase.csv` — media, DE y n por bloque y fase (derivado de la Tabla S2)
- `datos/eficiencia_reduccion.csv` — eficiencia de reducción del FeO por experimento (10 filas, fórmula del SI §S3)
- `datos/isotopos_dD_tabla_s3.csv` — δD del agua producida y del H₂ del tanque (Tabla S3)

## Links

- **Video:** [Ver en YouTube](https://youtube.com/shorts/sHENy2-UCwE)
- **Paper:** [Nature Geoscience — DOI: 10.1038/s41561-026-02118-7](https://doi.org/10.1038/s41561-026-02118-7)
- **Datos originales:** [Supplementary Tables S1–S4 (MOESM2)](https://media.springernature.com/original/springer-static/esm/art%3A10.1038%2Fs41561-026-02118-7/MediaObjects/41561_2026_2118_MOESM2_ESM.xlsx) · Dryad [10.5061/dryad.fttdz0980](https://doi.org/10.5061/dryad.fttdz0980) (aún sin publicar)

File: papers/2026-09-24-agua-desde-guijarros-secos-e-hidrogeno/datos/microsonda_tabla_s2_largo.csv
temperatura_c,horas,fase,punto,elemento,wt_pct
1200.0,1.0,vidrio_anhidro,1,Si,25.2683
1200.0,1.0,vidrio_anhidro,1,Mg,2.39875
1200.0,1.0,vidrio_anhidro,1,Ca,5.64133
1200.0,1.0,vidrio_anhidro,1,Al,7.01266
1200.0,1.0,vidrio_anhidro,1,Ti,1.61367
1200.0,1.0,vidrio_anhidro,1,Cr,0.0
1200.0,1.0,vidrio_anhidro,1,Na,2.02001
1200.0,1.0,vidrio_anhidro,1,K,0.60223
1200.0,1.0,vidrio_anhidro,1,Mn,0.180994
1200.0,1.0,vidrio_anhidro,1,Fe,10.642
1200.0,1.0,vidrio_anhidro,1,Ni,0.0
1200.0,1.0,vidrio_anhidro,1,P,0.208643
1200.0,1.0,vidrio_anhidro,1,S,0.098002
1200.0,1.0,vidrio_anhidro,1,O,44.1575
1200.0,1.0,vidrio_anhidro,1,W,0.085481
1200.0,1.0,vidrio_anhidro,1,TOTAL,99.9352
1200.0,1.0,vidrio_anhidro,2,Si,25.2807
1200.0,1.0,vidrio_anhidro,2,Mg,2.37154
1200.0,1.0,vidrio_anhidro,2,Ca,5.52608
1200.0,1.0,vidrio_anhidro,2,Al,6.94347
1200.0,1.0,vidrio_anhidro,2,Ti,1.5533
1200.0,1.0,vidrio_anhidro,2,Cr,0.009048
1200.0,1.0,vidrio_anhidro,2,Na,1.92314
1200.0,1.0,vidrio_anhidro,2,K,0.596927
1200.0,1.0,vidrio_anhidro,2,Mn,0.191163
1200.0,1.0,vidrio_anhidro,2,Fe,10.523
1200.0,1.0,vidrio_anhidro,2,Ni,0.0
1200.0,1.0,vidrio_anhidro,2,P,0.203468
1200.0,1.0,vidrio_anhidro,2,S,0.093876
1200.0,1.0,vidrio_anhidro,2,O,43.9783
1200.0,1.0,vidrio_anhidro,2,W,0.241187
1200.0,1.0,vidrio_anhidro,2,TOTAL,99.4416
1200.0,1.0,vidrio_anhidro,3,Si,24.9518
1200.0,1.0,vidrio_anhidro,3,Mg,2.25078
1200.0,1.0,vidrio_anhidro,3,Ca,5.5264
1200.0,1.0,vidrio_anhidro,3,Al,6.83762
1200.0,1.0,vidrio_anhidro,3,Ti,1.59224
1200.0,1.0,vidrio_anhidro,3,Cr,0.0
1200.0,1.0,vidrio_anhidro,3,Na,1.87545
1200.0,1.0,vidrio_anhidro,3,K,0.619572
1200.0,1.0,vidrio_anhidro,3,Mn,0.171374
1200.0,1.0,vidrio_anhidro,3,Fe,10.429
1200.0,1.0,vidrio_anhidro,3,Ni,0.0
1200.0,1.0,vidrio_anhidro,3,P,0.197344
1200.0,1.0,vidrio_anhidro,3,S,0.097811
1200.0,1.0,vidrio_anhidro,3,O,43.4776
1200.0,1.0,vidrio_anhidro,3,W,0.537966
1200.0,1.0,vidrio_anhidro,3,TOTAL,98.575
1200.0,1.0,silicato_tras_H2,1,Si,25.4852
1200.0,1.0,silicato_tras_H2,1,Mg,2.50468
1200.0,1.0,silicato_tras_H2,1,Ca,6.00829
1200.0,1.0,silicato_tras_H2,1,Al,7.11953
1200.0,1.0,silicato_tras_H2,1,Ti,1.71347
1200.0,1.0,silicato_tras_H2,1,Cr,0.0
1200.0,1.0,silicato_tras_H2,1,Na,1.99394
1200.0,1.0,silicato_tras_H2,1,K,0.562709
1200.0,1.0,silicato_tras_H2,1,Mn,0.186823
1200.0,1.0,silicato_tras_H2,1,Fe,9.428413082126685
1200.0,1.0,silicato_tras_H2,1,Ni,0.0
1200.0,1.0,silicato_tras_H2,1,P,0.192567
1200.0,1.0,silicato_tras_H2,1,S,0.080607
1200.0,1.0,silicato_tras_H2,1,O,44.4378
1200.0,1.0,silicato_tras_H2,1,W,0.235476
1200.0,1.0,silicato_tras_H2,1,TOTAL,99.9547
1200.0,1.0,silicato_tras_H2,2,Si,28.3201
1200.0,1.0,silicato_tras_H2,2,Mg,1.90615
1200.0,1.0,silicato_tras_H2,2,Ca,4.76944
1200.0,1.0,silicato_tras_H2,2,Al,7.44346
1200.0,1.0,silicato_tras_H2,2,Ti,1.37459
1200.0,1.0,silicato_tras_H2,2,Cr,0.0
1200.0,1.0,silicato_tras_H2,2,Na,1.20882
1200.0,1.0,silicato_tras_H2,2,K,0.840611
1200.0,1.0,silicato_tras_H2,2,Mn,0.150721
1200.0,1.0,silicato_tras_H2,2,Fe,6.762442913848047
1200.0,1.0,silicato_tras_H2,2,Ni,0.0
1200.0,1.0,silicato_tras_H2,2,P,0.137243
1200.0,1.0,silicato_tras_H2,2,S,0.003129
1200.0,1.0,silicato_tras_H2,2,O,45.7762
1200.0,1.0,silicato_tras_H2,2,W,0.227133
1200.0,1.0,silicato_tras_H2,2,TOTAL,98.9238
1200.0,1.0,silicato_tras_H2,3,Si,25.545
1200.0,1.0,silicato_tras_H2,3,Mg,2.6053
1200.0,1.0,silicato_tras_H2,3,Ca,6.14554
1200.0,1.0,silicato_tras_H2,3,Al,7.08848
1200.0,1.0,silicato_tras_H2,3,Ti,1.68627
1200.0,1.0,silicato_tras_H2,3,Cr,0.006955
1200.0,1.0,silicato_tras_H2,3,Na,2.08723
1200.0,1.0,silicato_tras_H2,3,K,0.563614
1200.0,1.0,silicato_tras_H2,3,Mn,0.229045
1200.0,1.0,silicato_tras_H2,3,Fe,8.996547123609325
1200.0,1.0,silicato_tras_H2,3,Ni,0.0
1200.0,1.0,silicato_tras_H2,3,P,0.183752
1200.0,1.0,silicato_tras_H2,3,S,0.070175
1200.0,1.0,silicato_tras_H2,3,O,44.4967
1200.0,1.0,silicato_tras_H2,3,W,0.245614
1200.0,1.0,silicato_tras_H2,3,TOTAL,99.9551
1200.0,1.0,metal,1,Si,0.0
1200.0,1.0,metal,1,Mg,0.0
1200.0,1.0,metal,1,Ca,0.11675
1200.0,1.0,metal,1,Al,0.0
1200.0,1.0,metal,1,Ti,0.059573
1200.0,1.0,metal,1,Cr,0.000417
1200.0,1.0,metal,1,Na,0.0
1200.0,1.0,metal,1,K,0.0
1200.0,1.0,metal,1,Mn,0.007016
1200.0,1.0,metal,1,Fe,88.2665
1200.0,1.0,metal,1,Ni,0.0
1200.0,1.0,metal,1,P,0.569136
1200.0,1.0,metal,1,S,0.036168
1200.0,1.0,metal,1,O,0.0
1200.0,1.0,metal,1,W,9.79464
1200.0,1.0,metal,1,TOTAL,98.8502
1200.0,1.0,metal,2,Si,0.0
1200.0,1.0,metal,2,Mg,0.0
1200.0,1.0,metal,2,Ca,0.099009
1200.0,1.0,metal,2,Al,0.0
1200.0,1.0,metal,2,Ti,0.02447
1200.0,1.0,metal,2,Cr,0.013601
1200.0,1.0,metal,2,Na,0.0
1200.0,1.0,metal,2,K,0.006401
1200.0,1.0,metal,2,Mn,0.011488
1200.0,1.0,metal,2,Fe,86.5046
1200.0,1.0,metal,2,Ni,0.0
1200.0,1.0,metal,2,P,0.897136
1200.0,1.0,metal,2,S,0.028664
1200.0,1.0,metal,2,O,0.0
1200.0,1.0,metal,2,W,11.0955
1200.0,1.0,metal,2,TOTAL,98.6808
1200.0,1.0,metal,3,Si,0.067307
1200.0,1.0,metal,3,Mg,0.0
1200.0,1.0,metal,3,Ca,0.234641
1200.0,1.0,metal,3,Al,0.0
1200.0,1.0,metal,3,Ti,0.127894
1200.0,1.0,metal,3,Cr,0.0
1200.0,1.0,metal,3,Na,0.0
1200.0,1.0,metal,3,K,0.0089
1200.0,1.0,metal,3,Mn,0.022419
1200.0,1.0,metal,3,Fe,83.2976
1200.0,1.0,metal,3,Ni,0.163951
1200.0,1.0,metal,3,P,0.162983
1200.0,1.0,metal,3,S,0.007861
1200.0,1.0,metal,3,O,0.0
1200.0,1.0,metal,3,W,12.6453
1200.0,1.0,metal,3,TOTAL,96.7388
1200.0,1.0,metal,4,Si,0.365074
1200.0,1.0,metal,4,Mg,0.013728
1200.0,1.0,metal,4,Ca,0.226332
1200.0,1.0,metal,4,Al,0.139172
1200.0,1.0,metal,4,Ti,0.157262
1200.0,1.0,metal,4,Cr,0.015936
1200.0,1.0,metal,4,Na,0.10442
1200.0,1.0,metal,4,K,0.033912
1200.0,1.0,metal,4,Mn,0.029798
1200.0,1.0,metal,4,Fe,94.6445
1200.0,1.0,metal,4,Ni,0.0
1200.0,1.0,metal,4,P,0.442841
1200.0,1.0,metal,4,S,0.015425
1200.0,1.0,metal,4,O,0.0
1200.0,1.0,metal,4,W,2.12324
1200.0,1.0,metal,4,TOTAL,98.3274
1200.0,1.0,metal,5,Si,0.02978
1200.0,1.0,metal,5,Mg,0.0
1200.0,1.0,metal,5,Ca,0.199131
1200.0,1.0,metal,5,Al,0.0
1200.0,1.0,metal,5,Ti,0.142182
1200.0,1.0,metal,5,Cr,0.009124
1200.0,1.0,metal,5,Na,0.0
1200.0,1.0,metal,5,K,0.023758
1200.0,1.0,metal,5,Mn,0.004899
1200.0,1.0,metal,5,Fe,90.5367
1200.0,1.0,metal,5,Ni,0.0
1200.0,1.0,metal,5,P,0.804902
1200.0,1.0,metal,5,S,0.016371
1200.0,1.0,metal,5,O,0.0
1200.0,1.0,metal,5,W,6.28366
1200.0,1.0,metal,5,TOTAL,98.0757
1200.0,3.0,vidrio_anhidro,1,Si,24.2813
1200.0,3.0,vidrio_anhidro,1,Mg,2.1196
1200.0,3.0,vidrio_anhidro,1,Ca,5.25842
1200.0,3.0,vidrio_anhidro,1,Al,6.63005
1200.0,3.0,vidrio_anhidro,1,Ti,1.47648
1200.0,3.0,vidrio_anhidro,1,Cr,0.0
1200.0,3.0,vidrio_anhidro,1,Na,1.89394
1200.0,3.0,vidrio_anhidro,1,K,0.603588
1200.0,3.0,vidrio_anhidro,1,Mn,0.166092
1200.0,3.0,vidrio_anhidro,1,Fe,9.744757421591101
1200.0,3.0,vidrio_anhidro,1,Ni,0.0
1200.0,3.0,vidrio_anhidro,1,P,0.179365
1200.0,3.0,vidrio_anhidro,1,S,0.07733
1200.0,3.0,vidrio_anhidro,1,O,42.5965
1200.0,3.0,vidrio_anhidro,1,W,2.67091
1200.0,3.0,vidrio_anhidro,1,TOTAL,97.7036
1200.0,3.0,vidrio_anhidro,2,Si,24.9699
1200.0,3.0,vidrio_anhidro,2,Mg,2.30623
1200.0,3.0,vidrio_anhidro,2,Ca,5.51758
1200.0,3.0,vidrio_anhidro,2,Al,6.81262
1200.0,3.0,vidrio_anhidro,2,Ti,1.59255
1200.0,3.0,vidrio_anhidro,2,Cr,0.0
1200.0,3.0,vidrio_anhidro,2,Na,1.86925
1200.0,3.0,vidrio_anhidro,2,K,0.60343
1200.0,3.0,vidrio_anhidro,2,Mn,0.196608
1200.0,3.0,vidrio_anhidro,2,Fe,10.523032861854977
1200.0,3.0,vidrio_anhidro,2,Ni,0.000199
1200.0,3.0,vidrio_anhidro,2,P,0.185428
1200.0,3.0,vidrio_anhidro,2,S,0.087539
1200.0,3.0,vidrio_anhidro,2,O,43.6055
1200.0,3.0,vidrio_anhidro,2,W,0.853247
1200.0,3.0,vidrio_anhidro,2,TOTAL,99.1348
1200.0,3.0,vidrio_anhidro,3,Si,24.7258
1200.0,3.0,vidrio_anhidro,3,Mg,2.26325
1200.0,3.0,vidrio_anhidro,3,Ca,5.42833
1200.0,3.0,vidrio_anhidro,3,Al,6.85927
1200.0,3.0,vidrio_anhidro,3,Ti,1.50139
1200.0,3.0,vidrio_anhidro,3,Cr,0.0
1200.0,3.0,vidrio_anhidro,3,Na,1.95647
1200.0,3.0,vidrio_anhidro,3,K,0.582169
1200.0,3.0,vidrio_anhidro,3,Mn,0.173868
1200.0,3.0,vidrio_anhidro,3,Fe,10.130865321182982
1200.0,3.0,vidrio_anhidro,3,Ni,0.0
1200.0,3.0,vidrio_anhidro,3,P,0.178147
1200.0,3.0,vidrio_anhidro,3,S,0.046705
1200.0,3.0,vidrio_anhidro,3,O,43.4441
1200.0,3.0,vidrio_anhidro,3,W,2.01762
1200.0,3.0,vidrio_anhidro,3,TOTAL,99.3136
1200.0,3.0,silicato_tras_H2,1,Si,29.3508
1200.0,3.0,silicato_tras_H2,1,Mg,1.49661
1200.0,3.0,silicato_tras_H2,1,Ca,4.21451
1200.0,3.0,silicato_tras_H2,1,Al,7.40962
1200.0,3.0,silicato_tras_H2,1,Ti,1.31147
1200.0,3.0,silicato_tras_H2,1,Cr,0.006085
1200.0,3.0,silicato_tras_H2,1,Na,0.887409
1200.0,3.0,silicato_tras_H2,1,K,0.731232
1200.0,3.0,silicato_tras_H2,1,Mn,0.122241
1200.0,3.0,silicato_tras_H2,1,Fe,4.228231095208811
1200.0,3.0,silicato_tras_H2,1,Ni,0.000742
1200.0,3.0,silicato_tras_H2,1,P,0.034474
1200.0,3.0,silicato_tras_H2,1,S,0.001623
1200.0,3.0,silicato_tras_H2,1,O,45.3346
1200.0,3.0,silicato_tras_H2,1,W,0.020645
1200.0,3.0,silicato_tras_H2,1,TOTAL,95.1526
1200.0,3.0,silicato_tras_H2,2,Si,25.6384
1200.0,3.0,silicato_tras_H2,2,Mg,2.85466
1200.0,3.0,silicato_tras_H2,2,Ca,6.56473
1200.0,3.0,silicato_tras_H2,2,Al,7.22652
1200.0,3.0,silicato_tras_H2,2,Ti,1.78082
1200.0,3.0,silicato_tras_H2,2,Cr,0.0
1200.0,3.0,silicato_tras_H2,2,Na,1.77095
1200.0,3.0,silicato_tras_H2,2,K,0.488467
1200.0,3.0,silicato_tras_H2,2,Mn,0.222766
1200.0,3.0,silicato_tras_H2,2,Fe,7.596832184267903
1200.0,3.0,silicato_tras_H2,2,Ni,0.0
1200.0,3.0,silicato_tras_H2,2,P,0.198294
1200.0,3.0,silicato_tras_H2,2,S,0.056055
1200.0,3.0,silicato_tras_H2,2,O,44.5844
1200.0,3.0,silicato_tras_H2,2,W,0.1565
1200.0,3.0,silicato_tras_H2,2,TOTAL,99.1435
1200.0,3.0,silicato_tras_H2,3,Si,25.537
1200.0,3.0,silicato_tras_H2,3,Mg,2.74928
1200.0,3.0,silicato_tras_H2,3,Ca,6.31993
1200.0,3.0,silicato_tras_H2,3,Al,7.0604
1200.0,3.0,silicato_tras_H2,3,Ti,1.67152
1200.0,3.0,silicato_tras_H2,3,Cr,0.009484
1200.0,3.0,silicato_tras_H2,3,Na,1.94255
1200.0,3.0,silicato_tras_H2,3,K,0.514942
1200.0,3.0,silicato_tras_H2,3,Mn,0.221702
1200.0,3.0,silicato_tras_H2,3,Fe,8.777001666014424
1200.0,3.0,silicato_tras_H2,3,Ni,0.0
1200.0,3.0,silicato_tras_H2,3,P,0.19462
1200.0,3.0,silicato_tras_H2,3,S,0.067076
1200.0,3.0,silicato_tras_H2,3,O,44.5096
1200.0,3.0,silicato_tras_H2,3,W,0.255526
1200.0,3.0,silicato_tras_H2,3,TOTAL,99.8354
1200.0,3.0,silicato_tras_H2,4,Si,25.9364
1200.0,3.0,silicato_tras_H2,4,Mg,2.54473
1200.0,3.0,silicato_tras_H2,4,Ca,5.93338
1200.0,3.0,silicato_tras_H2,4,Al,7.24204
1200.0,3.0,silicato_tras_H2,4,Ti,1.71548
1200.0,3.0,silicato_tras_H2,4,Cr,0.00408
1200.0,3.0,silicato_tras_H2,4,Na,1.87625
1200.0,3.0,silicato_tras_H2,4,K,0.594687
1200.0,3.0,silicato_tras_H2,4,Mn,0.200146
1200.0,3.0,silicato_tras_H2,4,Fe,8.851193425392744
1200.0,3.0,silicato_tras_H2,4,Ni,0.0
1200.0,3.0,silicato_tras_H2,4,P,0.231302
1200.0,3.0,silicato_tras_H2,4,S,0.064941
1200.0,3.0,silicato_tras_H2,4,O,44.9295
1200.0,3.0,silicato_tras_H2,4,W,0.293196
1200.0,3.0,silicato_tras_H2,4,TOTAL,100.422
1200.0,3.0,silicato_tras_H2,5,Si,24.7784
1200.0,3.0,silicato_tras_H2,5,Mg,2.39485
1200.0,3.0,silicato_tras_H2,5,Ca,5.80482
1200.0,3.0,silicato_tras_H2,5,Al,6.85391
1200.0,3.0,silicato_tras_H2,5,Ti,1.56297
1200.0,3.0,silicato_tras_H2,5,Cr,0.0
1200.0,3.0,silicato_tras_H2,5,Na,1.89944
1200.0,3.0,silicato_tras_H2,5,K,0.579421
1200.0,3.0,silicato_tras_H2,5,Mn,0.182131
1200.0,3.0,silicato_tras_H2,5,Fe,9.71212858500587
1200.0,3.0,silicato_tras_H2,5,Ni,0.0
1200.0,3.0,silicato_tras_H2,5,P,0.182115
1200.0,3.0,silicato_tras_H2,5,S,0.048765
1200.0,3.0,silicato_tras_H2,5,O,43.5415
1200.0,3.0,silicato_tras_H2,5,W,1.6237
1200.0,3.0,silicato_tras_H2,5,TOTAL,99.1695
1200.0,3.0,metal,1,Si,0.0
1200.0,3.0,metal,1,Mg,0.0
1200.0,3.0,metal,1,Ca,0.08848
1200.0,3.0,metal,1,Al,0.0
1200.0,3.0,metal,1,Ti,0.029856
1200.0,3.0,metal,1,Cr,0.0
1200.0,3.0,metal,1,Na,0.0
1200.0,3.0,metal,1,K,0.0
1200.0,3.0,metal,1,Mn,0.005849
1200.0,3.0,metal,1,Fe,84.4978
1200.0,3.0,metal,1,Ni,0.0
1200.0,3.0,metal,1,P,1.17954
1200.0,3.0,metal,1,S,0.029204
1200.0,3.0,metal,1,O,0.0
1200.0,3.0,metal,1,W,12.5282
1200.0,3.0,metal,1,TOTAL,98.359
1200.0,3.0,metal,2,Si,0.195041
1200.0,3.0,metal,2,Mg,0.0
1200.0,3.0,metal,2,Ca,0.267149
1200.0,3.0,metal,2,Al,0.018105
1200.0,3.0,metal,2,Ti,0.164547
1200.0,3.0,metal,2,Cr,0.012365
1200.0,3.0,metal,2,Na,0.007617
1200.0,3.0,metal,2,K,0.019968
1200.0,3.0,metal,2,Mn,0.030655
1200.0,3.0,metal,2,Fe,94.3574
1200.0,3.0,metal,2,Ni,0.0
1200.0,3.0,metal,2,P,0.431914
1200.0,3.0,metal,2,S,0.014482
1200.0,3.0,metal,2,O,0.0
1200.0,3.0,metal,2,W,2.57563
1200.0,3.0,metal,2,TOTAL,98.1378
1200.0,3.0,metal,3,Si,0.039013
1200.0,3.0,metal,3,Mg,0.0
1200.0,3.0,metal,3,Ca,0.204226
1200.0,3.0,metal,3,Al,0.0
1200.0,3.0,metal,3,Ti,0.123531
1200.0,3.0,metal,3,Cr,0.0
1200.0,3.0,metal,3,Na,0.0
1200.0,3.0,metal,3,K,0.0
1200.0,3.0,metal,3,Mn,0.0
1200.0,3.0,metal,3,Fe,83.8136
1200.0,3.0,metal,3,Ni,0.0
1200.0,3.0,metal,3,P,0.365517
1200.0,3.0,metal,3,S,0.011906
1200.0,3.0,metal,3,O,0.0
1200.0,3.0,metal,3,W,12.3373
1200.0,3.0,metal,3,TOTAL,96.8951
1300.0,1.0,vidrio_anhidro,1,Si,24.9317
1300.0,1.0,vidrio_anhidro,1,Mg,2.28364
1300.0,1.0,vidrio_anhidro,1,Ca,5.47297
1300.0,1.0,vidrio_anhidro,1,Al,6.87399
1300.0,1.0,vidrio_anhidro,1,Ti,1.49252
1300.0,1.0,vidrio_anhidro,1,Cr,0.0
1300.0,1.0,vidrio_anhidro,1,Na,1.98531
1300.0,1.0,vidrio_anhidro,1,K,0.574445
1300.0,1.0,vidrio_anhidro,1,Mn,0.159583
1300.0,1.0,vidrio_anhidro,1,Fe,10.170330675909879
1300.0,1.0,vidrio_anhidro,1,Ni,0.0
1300.0,1.0,vidrio_anhidro,1,P,0.122708
1300.0,1.0,vidrio_anhidro,1,S,0.050784
1300.0,1.0,vidrio_anhidro,1,O,43.4804
1300.0,1.0,vidrio_anhidro,1,W,1.32567
1300.0,1.0,vidrio_anhidro,1,TOTAL,98.9296
1300.0,1.0,vidrio_anhidro,2,Si,24.714
1300.0,1.0,vidrio_anhidro,2,Mg,2.28954
1300.0,1.0,vidrio_anhidro,2,Ca,5.50002
1300.0,1.0,vidrio_anhidro,2,Al,6.78344
1300.0,1.0,vidrio_anhidro,2,Ti,1.52775
1300.0,1.0,vidrio_anhidro,2,Cr,0.0
1300.0,1.0,vidrio_anhidro,2,Na,2.00134
1300.0,1.0,vidrio_anhidro,2,K,0.604531
1300.0,1.0,vidrio_anhidro,2,Mn,0.180948
1300.0,1.0,vidrio_anhidro,2,Fe,10.329202034997484
1300.0,1.0,vidrio_anhidro,2,Ni,0.0
1300.0,1.0,vidrio_anhidro,2,P,0.15336
1300.0,1.0,vidrio_anhidro,2,S,0.045671
1300.0,1.0,vidrio_anhidro,2,O,43.2871
1300.0,1.0,vidrio_anhidro,2,W,1.30259
1300.0,1.0,vidrio_anhidro,2,TOTAL,98.7251
1300.0,1.0,vidrio_anhidro,3,Si,24.6981
1300.0,1.0,vidrio_anhidro,3,Mg,2.3184
1300.0,1.0,vidrio_anhidro,3,Ca,5.50981
1300.0,1.0,vidrio_anhidro,3,Al,6.70215
1300.0,1.0,vidrio_anhidro,3,Ti,1.56799
1300.0,1.0,vidrio_anhidro,3,Cr,0.0
1300.0,1.0,vidrio_anhidro,3,Na,2.03131
1300.0,1.0,vidrio_anhidro,3,K,0.597336
1300.0,1.0,vidrio_anhidro,3,Mn,0.177293
1300.0,1.0,vidrio_anhidro,3,Fe,10.43540112931179
1300.0,1.0,vidrio_anhidro,3,Ni,0.0
1300.0,1.0,vidrio_anhidro,3,P,0.182592
1300.0,1.0,vidrio_anhidro,3,S,0.084121
1300.0,1.0,vidrio_anhidro,3,O,43.188
1300.0,1.0,vidrio_anhidro,3,W,0.787018
1300.0,1.0,vidrio_anhidro,3,TOTAL,98.2854
1300.0,1.0,silicato_tras_H2,1,Si,32.6104
1300.0,1.0,silicato_tras_H2,1,Mg,0.63452
1300.0,1.0,silicato_tras_H2,1,Ca,2.15616
1300.0,1.0,silicato_tras_H2,1,Al,6.43502
1300.0,1.0,silicato_tras_H2,1,Ti,0.964245
1300.0,1.0,silicato_tras_H2,1,Cr,0.0
1300.0,1.0,silicato_tras_H2,1,Na,0.399457
1300.0,1.0,silicato_tras_H2,1,K,0.621702
1300.0,1.0,silicato_tras_H2,1,Mn,0.060773
1300.0,1.0,silicato_tras_H2,1,Fe,0.6235580428243976
1300.0,1.0,silicato_tras_H2,1,Ni,0.019067
1300.0,1.0,silicato_tras_H2,1,P,0.0
1300.0,1.0,silicato_tras_H2,1,S,0.0
1300.0,1.0,silicato_tras_H2,1,O,45.2807
1300.0,1.0,silicato_tras_H2,1,W,0.043974
1300.0,1.0,silicato_tras_H2,1,TOTAL,89.85
1300.0,1.0,silicato_tras_H2,2,Si,27.7743
1300.0,1.0,silicato_tras_H2,2,Mg,2.63389
1300.0,1.0,silicato_tras_H2,2,Ca,6.6275
1300.0,1.0,silicato_tras_H2,2,Al,7.82055
1300.0,1.0,silicato_tras_H2,2,Ti,1.94611
1300.0,1.0,silicato_tras_H2,2,Cr,8.4e-05
1300.0,1.0,silicato_tras_H2,2,Na,1.60123
1300.0,1.0,silicato_tras_H2,2,K,0.547461
1300.0,1.0,silicato_tras_H2,2,Mn,0.226106
1300.0,1.0,silicato_tras_H2,2,Fe,3.600568810868228
1300.0,1.0,silicato_tras_H2,2,Ni,0.00925
1300.0,1.0,silicato_tras_H2,2,P,0.0
1300.0,1.0,silicato_tras_H2,2,S,0.003579
1300.0,1.0,silicato_tras_H2,2,O,46.07
1300.0,1.0,silicato_tras_H2,2,W,0.071873
1300.0,1.0,silicato_tras_H2,2,TOTAL,98.9375
1300.0,1.0,silicato_tras_H2,3,Si,27.4812
1300.0,1.0,silicato_tras_H2,3,Mg,2.80829
1300.0,1.0,silicato_tras_H2,3,Ca,6.65327
1300.0,1.0,silicato_tras_H2,3,Al,7.72098
1300.0,1.0,silicato_tras_H2,3,Ti,1.8761
1300.0,1.0,silicato_tras_H2,3,Cr,0.0
1300.0,1.0,silicato_tras_H2,3,Na,1.73197
1300.0,1.0,silicato_tras_H2,3,K,0.538884
1300.0,1.0,silicato_tras_H2,3,Mn,0.224614
1300.0,1.0,silicato_tras_H2,3,Fe,4.728198096941913
1300.0,1.0,silicato_tras_H2,3,Ni,0.007066
1300.0,1.0,silicato_tras_H2,3,P,0.005726
1300.0,1.0,silicato_tras_H2,3,S,0.022371
1300.0,1.0,silicato_tras_H2,3,O,46.1007
1300.0,1.0,silicato_tras_H2,3,W,0.08058
1300.0,1.0,silicato_tras_H2,3,TOTAL,99.9825
1300.0,1.0,silicato_tras_H2,4,Si,27.42
1300.0,1.0,silicato_tras_H2,4,Mg,2.97666
1300.0,1.0,silicato_tras_H2,4,Ca,6.93478
1300.0,1.0,silicato_tras_H2,4,Al,7.71297
1300.0,1.0,silicato_tras_H2,4,Ti,1.94161
1300.0,1.0,silicato_tras_H2,4,Cr,0.001929
1300.0,1.0,silicato_tras_H2,4,Na,1.82242
1300.0,1.0,silicato_tras_H2,4,K,0.513033
1300.0,1.0,silicato_tras_H2,4,Mn,0.237762
1300.0,1.0,silicato_tras_H2,4,Fe,4.495422422988763
1300.0,1.0,silicato_tras_H2,4,Ni,0.0
1300.0,1.0,silicato_tras_H2,4,P,0.014037
1300.0,1.0,silicato_tras_H2,4,S,0.024827
1300.0,1.0,silicato_tras_H2,4,O,46.2601
1300.0,1.0,silicato_tras_H2,4,W,0.066385
1300.0,1.0,silicato_tras_H2,4,TOTAL,100.42
1300.0,1.0,metal,1,Si,2.13759
1300.0,1.0,metal,1,Mg,0.086922
1300.0,1.0,metal,1,Ca,0.499752
1300.0,1.0,metal,1,Al,0.503026
1300.0,1.0,metal,1,Ti,0.20755
1300.0,1.0,metal,1,Cr,0.012096
1300.0,1.0,metal,1,Na,0.173804
1300.0,1.0,metal,1,K,0.047572
1300.0,1.0,metal,1,Mn,0.031654
1300.0,1.0,metal,1,Fe,94.5104
1300.0,1.0,metal,1,Ni,0.002056
1300.0,1.0,metal,1,P,0.28533
1300.0,1.0,metal,1,S,0.033435
1300.0,1.0,metal,1,O,0.0
1300.0,1.0,metal,1,W,0.057786
1300.0,1.0,metal,1,TOTAL,98.6005
1300.0,1.0,metal,2,Si,0.055495
1300.0,1.0,metal,2,Mg,0.0
1300.0,1.0,metal,2,Ca,0.262431
1300.0,1.0,metal,2,Al,0.108443
1300.0,1.0,metal,2,Ti,0.128296
1300.0,1.0,metal,2,Cr,0.006376
1300.0,1.0,metal,2,Na,0.0
1300.0,1.0,metal,2,K,0.013271
1300.0,1.0,metal,2,Mn,0.037342
1300.0,1.0,metal,2,Fe,93.8027
1300.0,1.0,metal,2,Ni,0.0
1300.0,1.0,metal,2,P,1.82441
1300.0,1.0,metal,2,S,0.853917
1300.0,1.0,metal,2,O,0.0
1300.0,1.0,metal,2,W,1.38735
1300.0,1.0,metal,2,TOTAL,98.48
1300.0,1.0,metal,3,Si,0.326336
1300.0,1.0,metal,3,Mg,0.0
1300.0,1.0,metal,3,Ca,0.022881
1300.0,1.0,metal,3,Al,0.0
1300.0,1.0,metal,3,Ti,0.024294
1300.0,1.0,metal,3,Cr,0.025872
1300.0,1.0,metal,3,Na,0.0
1300.0,1.0,metal,3,K,0.00247
1300.0,1.0,metal,3,Mn,0.01399
1300.0,1.0,metal,3,Fe,97.4249
1300.0,1.0,metal,3,Ni,0.005872
1300.0,1.0,metal,3,P,0.8562
1300.0,1.0,metal,3,S,0.0
1300.0,1.0,metal,3,O,0.0
1300.0,1.0,metal,3,W,0.295018
1300.0,1.0,metal,3,TOTAL,99.0224
1300.0,3.0,vidrio_anhidro,1,Si,24.4836
1300.0,3.0,vidrio_anhidro,1,Mg,2.2566
1300.0,3.0,vidrio_anhidro,1,Ca,5.49645
1300.0,3.0,vidrio_anhidro,1,Al,6.86123
1300.0,3.0,vidrio_anhidro,1,Ti,1.54127
1300.0,3.0,vidrio_anhidro,1,Cr,0.0
1300.0,3.0,vidrio_anhidro,1,Na,1.75834
1300.0,3.0,vidrio_anhidro,1,K,0.542162
1300.0,3.0,vidrio_anhidro,1,Mn,0.18018
1300.0,3.0,vidrio_anhidro,1,Fe,10.249416760775983
1300.0,3.0,vidrio_anhidro,1,Ni,0.0
1300.0,3.0,vidrio_anhidro,1,P,0.192592
1300.0,3.0,vidrio_anhidro,1,S,0.086469
1300.0,3.0,vidrio_anhidro,1,O,43.2142
1300.0,3.0,vidrio_anhidro,1,W,2.08481
1300.0,3.0,vidrio_anhidro,1,TOTAL,98.953
1300.0,3.0,vidrio_anhidro,2,Si,25.1611
1300.0,3.0,vidrio_anhidro,2,Mg,2.23275
1300.0,3.0,vidrio_anhidro,2,Ca,5.39796
1300.0,3.0,vidrio_anhidro,2,Al,6.98097
1300.0,3.0,vidrio_anhidro,2,Ti,1.62257
1300.0,3.0,vidrio_anhidro,2,Cr,0.0
1300.0,3.0,vidrio_anhidro,2,Na,1.70996
1300.0,3.0,vidrio_anhidro,2,K,0.553108
1300.0,3.0,vidrio_anhidro,2,Mn,0.167851
1300.0,3.0,vidrio_anhidro,2,Fe,10.18850959915022
1300.0,3.0,vidrio_anhidro,2,Ni,0.002507
1300.0,3.0,vidrio_anhidro,2,P,0.167415
1300.0,3.0,vidrio_anhidro,2,S,0.072355
1300.0,3.0,vidrio_anhidro,2,O,43.8766
1300.0,3.0,vidrio_anhidro,2,W,1.51839
1300.0,3.0,vidrio_anhidro,2,TOTAL,99.6577
1300.0,3.0,vidrio_anhidro,3,Si,24.8506
1300.0,3.0,vidrio_anhidro,3,Mg,2.26414
1300.0,3.0,vidrio_anhidro,3,Ca,5.37282
1300.0,3.0,vidrio_anhidro,3,Al,6.98832
1300.0,3.0,vidrio_anhidro,3,Ti,1.53056
1300.0,3.0,vidrio_anhidro,3,Cr,0.0
1300.0,3.0,vidrio_anhidro,3,Na,1.70812
1300.0,3.0,vidrio_anhidro,3,K,0.555596
1300.0,3.0,vidrio_anhidro,3,Mn,0.158257
1300.0,3.0,vidrio_anhidro,3,Fe,10.130399194946051
1300.0,3.0,vidrio_anhidro,3,Ni,0.0
1300.0,3.0,vidrio_anhidro,3,P,0.193378
1300.0,3.0,vidrio_anhidro,3,S,0.069704
1300.0,3.0,vidrio_anhidro,3,O,43.5346
1300.0,3.0,vidrio_anhidro,3,W,1.68245
1300.0,3.0,vidrio_anhidro,3,TOTAL,99.0444
1300.0,3.0,vidrio_anhidro,4,Si,24.5645
1300.0,3.0,vidrio_anhidro,4,Mg,2.2595
1300.0,3.0,vidrio_anhidro,4,Ca,5.38675
1300.0,3.0,vidrio_anhidro,4,Al,6.90284
1300.0,3.0,vidrio_anhidro,4,Ti,1.5239
1300.0,3.0,vidrio_anhidro,4,Cr,0.0
1300.0,3.0,vidrio_anhidro,4,Na,1.85472
1300.0,3.0,vidrio_anhidro,4,K,0.559891
1300.0,3.0,vidrio_anhidro,4,Mn,0.162099
1300.0,3.0,vidrio_anhidro,4,Fe,10.08751558114832
1300.0,3.0,vidrio_anhidro,4,Ni,0.0
1300.0,3.0,vidrio_anhidro,4,P,0.189794
1300.0,3.0,vidrio_anhidro,4,S,0.080745
1300.0,3.0,vidrio_anhidro,4,O,43.3304
1300.0,3.0,vidrio_anhidro,4,W,2.30926
1300.0,3.0,vidrio_anhidro,4,TOTAL,99.2175
1300.0,3.0,vidrio_anhidro,5,Si,24.3147
1300.0,3.0,vidrio_anhidro,5,Mg,2.29683
1300.0,3.0,vidrio_anhidro,5,Ca,5.3905
1300.0,3.0,vidrio_anhidro,5,Al,6.8065
1300.0,3.0,vidrio_anhidro,5,Ti,1.56214
1300.0,3.0,vidrio_anhidro,5,Cr,0.0
1300.0,3.0,vidrio_anhidro,5,Na,1.88291
1300.0,3.0,vidrio_anhidro,5,K,0.55994
1300.0,3.0,vidrio_anhidro,5,Mn,0.150086
1300.0,3.0,vidrio_anhidro,5,Fe,10.05224536255381
1300.0,3.0,vidrio_anhidro,5,Ni,0.0
1300.0,3.0,vidrio_anhidro,5,P,0.180035
1300.0,3.0,vidrio_anhidro,5,S,0.053221
1300.0,3.0,vidrio_anhidro,5,O,43.1158
1300.0,3.0,vidrio_anhidro,5,W,2.77081
1300.0,3.0,vidrio_anhidro,5,TOTAL,99.1412
1300.0,3.0,silicato_tras_H2,1,Si,34.1489
1300.0,3.0,silicato_tras_H2,1,Mg,1.5644
1300.0,3.0,silicato_tras_H2,1,Ca,2.91218
1300.0,3.0,silicato_tras_H2,1,Al,7.79555
1300.0,3.0,silicato_tras_H2,1,Ti,1.18654
1300.0,3.0,silicato_tras_H2,1,Cr,0.0
1300.0,3.0,silicato_tras_H2,1,Na,1.90852
1300.0,3.0,silicato_tras_H2,1,K,1.06979
1300.0,3.0,silicato_tras_H2,1,Mn,0.072367
1300.0,3.0,silicato_tras_H2,1,Fe,0.90605617934813
1300.0,3.0,silicato_tras_H2,1,Ni,0.007934
1300.0,3.0,silicato_tras_H2,1,P,0.009062
1300.0,3.0,silicato_tras_H2,1,S,0.005206
1300.0,3.0,silicato_tras_H2,1,O,50.0245
1300.0,3.0,silicato_tras_H2,1,W,0.076231
1300.0,3.0,silicato_tras_H2,1,TOTAL,101.688
1300.0,3.0,silicato_tras_H2,2,Si,28.7263
1300.0,3.0,silicato_tras_H2,2,Mg,3.03864
1300.0,3.0,silicato_tras_H2,2,Ca,5.13247
1300.0,3.0,silicato_tras_H2,2,Al,7.53239
1300.0,3.0,silicato_tras_H2,2,Ti,1.57254
1300.0,3.0,silicato_tras_H2,2,Cr,0.0
1300.0,3.0,silicato_tras_H2,2,Na,2.05706
1300.0,3.0,silicato_tras_H2,2,K,0.700885
1300.0,3.0,silicato_tras_H2,2,Mn,0.150413
1300.0,3.0,silicato_tras_H2,2,Fe,2.3635396969866385
1300.0,3.0,silicato_tras_H2,2,Ni,0.006478
1300.0,3.0,silicato_tras_H2,2,P,0.010449
1300.0,3.0,silicato_tras_H2,2,S,0.007752
1300.0,3.0,silicato_tras_H2,2,O,46.1487
1300.0,3.0,silicato_tras_H2,2,W,0.071859
1300.0,3.0,silicato_tras_H2,2,TOTAL,97.5409
1300.0,3.0,silicato_tras_H2,3,Si,26.2368
1300.0,3.0,silicato_tras_H2,3,Mg,4.10762
1300.0,3.0,silicato_tras_H2,3,Ca,6.33146
1300.0,3.0,silicato_tras_H2,3,Al,7.67614
1300.0,3.0,silicato_tras_H2,3,Ti,1.89439
1300.0,3.0,silicato_tras_H2,3,Cr,0.010479
1300.0,3.0,silicato_tras_H2,3,Na,2.03265
1300.0,3.0,silicato_tras_H2,3,K,0.490238
1300.0,3.0,silicato_tras_H2,3,Mn,0.211314
1300.0,3.0,silicato_tras_H2,3,Fe,3.623036095488344
1300.0,3.0,silicato_tras_H2,3,Ni,0.0
1300.0,3.0,silicato_tras_H2,3,P,0.012117
1300.0,3.0,silicato_tras_H2,3,S,0.005879
1300.0,3.0,silicato_tras_H2,3,O,45.1554
1300.0,3.0,silicato_tras_H2,3,W,0.022119
1300.0,3.0,silicato_tras_H2,3,TOTAL,97.8255
1300.0,3.0,silicato_tras_H2,4,Si,25.1434
1300.0,3.0,silicato_tras_H2,4,Mg,4.07061
1300.0,3.0,silicato_tras_H2,4,Ca,6.48432
1300.0,3.0,silicato_tras_H2,4,Al,7.37997
1300.0,3.0,silicato_tras_H2,4,Ti,1.81636
1300.0,3.0,silicato_tras_H2,4,Cr,0.0
1300.0,3.0,silicato_tras_H2,4,Na,1.92705
1300.0,3.0,silicato_tras_H2,4,K,0.461126
1300.0,3.0,silicato_tras_H2,4,Mn,0.204843
1300.0,3.0,silicato_tras_H2,4,Fe,4.105010624475876
1300.0,3.0,silicato_tras_H2,4,Ni,0.004581
1300.0,3.0,silicato_tras_H2,4,P,0.044092
1300.0,3.0,silicato_tras_H2,4,S,0.019604
1300.0,3.0,silicato_tras_H2,4,O,43.7682
1300.0,3.0,silicato_tras_H2,4,W,0.058936
1300.0,3.0,silicato_tras_H2,4,TOTAL,95.4903
1300.0,3.0,silicato_tras_H2,5,Si,25.934
1300.0,3.0,silicato_tras_H2,5,Mg,4.1083
1300.0,3.0,silicato_tras_H2,5,Ca,6.46545
1300.0,3.0,silicato_tras_H2,5,Al,7.46585
1300.0,3.0,silicato_tras_H2,5,Ti,1.82055
1300.0,3.0,silicato_tras_H2,5,Cr,0.0
1300.0,3.0,silicato_tras_H2,5,Na,1.97492
1300.0,3.0,silicato_tras_H2,5,K,0.472124
1300.0,3.0,silicato_tras_H2,5,Mn,0.223188
1300.0,3.0,silicato_tras_H2,5,Fe,3.871799899368256
1300.0,3.0,silicato_tras_H2,5,Ni,0.0
1300.0,3.0,silicato_tras_H2,5,P,0.015845
1300.0,3.0,silicato_tras_H2,5,S,0.008478
1300.0,3.0,silicato_tras_H2,5,O,44.6854
1300.0,3.0,silicato_tras_H2,5,W,0.060108
1300.0,3.0,silicato_tras_H2,5,TOTAL,97.1082
1300.0,3.0,silicato_tras_H2,6,Si,26.0011
1300.0,3.0,silicato_tras_H2,6,Mg,4.06314
1300.0,3.0,silicato_tras_H2,6,Ca,6.32654
1300.0,3.0,silicato_tras_H2,6,Al,7.61799
1300.0,3.0,silicato_tras_H2,6,Ti,1.87917
1300.0,3.0,silicato_tras_H2,6,Cr,0.010715
1300.0,3.0,silicato_tras_H2,6,Na,1.95086
1300.0,3.0,silicato_tras_H2,6,K,0.498785
1300.0,3.0,silicato_tras_H2,6,Mn,0.229783
1300.0,3.0,silicato_tras_H2,6,Fe,3.54965228825404
1300.0,3.0,silicato_tras_H2,6,Ni,0.0
1300.0,3.0,silicato_tras_H2,6,P,0.008855
1300.0,3.0,silicato_tras_H2,6,S,0.008194
1300.0,3.0,silicato_tras_H2,6,O,44.7584
1300.0,3.0,silicato_tras_H2,6,W,0.077727
1300.0,3.0,silicato_tras_H2,6,TOTAL,96.9828
1300.0,3.0,metal,1,Si,0.303294
1300.0,3.0,metal,1,Mg,0.0
1300.0,3.0,metal,1,Ca,0.248967
1300.0,3.0,metal,1,Al,0.200821
1300.0,3.0,metal,1,Ti,0.113074
1300.0,3.0,metal,1,Cr,0.017053
1300.0,3.0,metal,1,Na,0.0
1300.0,3.0,metal,1,K,0.087687
1300.0,3.0,metal,1,Mn,0.007561
1300.0,3.0,metal,1,Fe,87.3588
1300.0,3.0,metal,1,Ni,0.003592
1300.0,3.0,metal,1,P,2.87761
1300.0,3.0,metal,1,S,0.033416
1300.0,3.0,metal,1,O,0.0
1300.0,3.0,metal,1,W,4.86174
1300.0,3.0,metal,1,TOTAL,96.1136
1300.0,3.0,metal,2,Si,0.374109
1300.0,3.0,metal,2,Mg,0.038853
1300.0,3.0,metal,2,Ca,0.26225
1300.0,3.0,metal,2,Al,0.132453
1300.0,3.0,metal,2,Ti,0.162186
1300.0,3.0,metal,2,Cr,0.01119
1300.0,3.0,metal,2,Na,0.006787
1300.0,3.0,metal,2,K,0.037502
1300.0,3.0,metal,2,Mn,0.022907
1300.0,3.0,metal,2,Fe,94.157
1300.0,3.0,metal,2,Ni,0.0
1300.0,3.0,metal,2,P,1.63968
1300.0,3.0,metal,2,S,0.907227
1300.0,3.0,metal,2,O,0.0
1300.0,3.0,metal,2,W,0.289171
1300.0,3.0,metal,2,TOTAL,98.0671
1300.0,3.0,metal,3,Si,0.477694
1300.0,3.0,metal,3,Mg,0.001592
1300.0,3.0,metal,3,Ca,0.30307
1300.0,3.0,metal,3,Al,0.399828
1300.0,3.0,metal,3,Ti,0.145325
1300.0,3.0,metal,3,Cr,0.01884
1300.0,3.0,metal,3,Na,0.020556
1300.0,3.0,metal,3,K,0.05164
1300.0,3.0,metal,3,Mn,0.031426
1300.0,3.0,metal,3,Fe,93.2184
1300.0,3.0,metal,3,Ni,0.0
1300.0,3.0,metal,3,P,1.31172
1300.0,3.0,metal,3,S,0.453328
1300.0,3.0,metal,3,O,0.0
1300.0,3.0,metal,3,W,0.362552
1300.0,3.0,metal,3,TOTAL,96.8251
1300.0,3.0,metal,4,Si,2.08778
1300.0,3.0,metal,4,Mg,0.528961
1300.0,3.0,metal,4,Ca,0.593061
1300.0,3.0,metal,4,Al,0.829153
1300.0,3.0,metal,4,Ti,0.281864
1300.0,3.0,metal,4,Cr,0.0
1300.0,3.0,metal,4,Na,0.477676
1300.0,3.0,metal,4,K,0.076577
1300.0,3.0,metal,4,Mn,0.051328
1300.0,3.0,metal,4,Fe,90.6722
1300.0,3.0,metal,4,Ni,0.0
1300.0,3.0,metal,4,P,0.354597
1300.0,3.0,metal,4,S,0.364302
1300.0,3.0,metal,4,O,0.0
1300.0,3.0,metal,4,W,0.11779
1300.0,3.0,metal,4,TOTAL,96.4381
,,MORB_inicial,1,Si,24.2295
,,picrobasalto_anhidro,1,Si,23.6512
,,MORB_sintetico,1,Si,22.88
,,MORB_inicial,1,Mg,2.15757
,,picrobasalto_anhidro,1,Mg,10.811
,,MORB_sintetico,1,Mg,5.25
,,MORB_inicial,1,Ca,5.3251
,,picrobasalto_anhidro,1,Ca,3.81573
,,MORB_sintetico,1,Ca,10.22
,,MORB_inicial,1,Al,6.56044
,,picrobasalto_anhidro,1,Al,4.91027
,,MORB_sintetico,1,Al,7.88
,,MORB_inicial,1,Ti,1.55975
,,picrobasalto_anhidro,1,Ti,1.06768
,,MORB_sintetico,1,Ti,
,,MORB_inicial,1,Cr,0.0
,,picrobasalto_anhidro,1,Cr,0.045729
,,MORB_sintetico,1,Cr,0.18
,,MORB_inicial,1,Na,3.07268
,,picrobasalto_anhidro,1,Na,1.98704
,,MORB_sintetico,1,Na,
,,MORB_inicial,1,K,0.6392
,,picrobasalto_anhidro,1,K,0.405092
,,MORB_sintetico,1,K,
,,MORB_inicial,1,Mn,0.168934
,,picrobasalto_anhidro,1,Mn,0.201693
,,MORB_sintetico,1,Mn,
,,MORB_inicial,1,Fe,9.85203
,,picrobasalto_anhidro,1,Fe,8.77721
,,MORB_sintetico,1,Fe,9.48
,,MORB_inicial,1,Ni,0.038539
,,picrobasalto_anhidro,1,Ni,0.011093
,,MORB_sintetico,1,Ni,
,,MORB_inicial,1,P,0.184644
,,picrobasalto_anhidro,1,P,0.071204
,,MORB_sintetico,1,P,
,,MORB_inicial,1,S,0.164466
,,picrobasalto_anhidro,1,S,0.008354
,,MORB_sintetico,1,S,
,,MORB_inicial,1,O,42.6039
,,picrobasalto_anhidro,1,O,44.1454
,,MORB_sintetico,1,O,43.05
,,MORB_inicial,1,TOTAL,96.58686100000001
,,picrobasalto_anhidro,1,TOTAL,99.9126
,,MORB_sintetico,1,TOTAL,98.94
,,MORB_inicial,2,Si,23.9982
,,picrobasalto_anhidro,2,Si,22.6923
,,MORB_sintetico,2,Si,22.92
,,MORB_inicial,2,Mg,2.21998
,,picrobasalto_anhidro,2,Mg,11.1226
,,MORB_sintetico,2,Mg,5.25
,,MORB_inicial,2,Ca,5.4074
,,picrobasalto_anhidro,2,Ca,4.10038
,,MORB_sintetico,2,Ca,10.3
,,MORB_inicial,2,Al,6.41416
,,picrobasalto_anhidro,2,Al,4.35103
,,MORB_sintetico,2,Al,7.78
,,MORB_inicial,2,Ti,1.50438
,,picrobasalto_anhidro,2,Ti,1.01268
,,MORB_sintetico,2,Ti,
,,MORB_inicial,2,Cr,0.013995
,,picrobasalto_anhidro,2,Cr,0.0149
,,MORB_sintetico,2,Cr,0.08
,,MORB_inicial,2,Na,3.05565
,,picrobasalto_anhidro,2,Na,1.67538
,,MORB_sintetico,2,Na,
,,MORB_inicial,2,K,0.635403
,,picrobasalto_anhidro,2,K,0.305138
,,MORB_sintetico,2,K,
,,MORB_inicial,2,Mn,0.17868
,,picrobasalto_anhidro,2,Mn,0.187152
,,MORB_sintetico,2,Mn,
,,MORB_inicial,2,Fe,9.95687
,,picrobasalto_anhidro,2,Fe,9.48666
,,MORB_sintetico,2,Fe,9.56
,,MORB_inicial,2,Ni,0.007665
,,picrobasalto_anhidro,2,Ni,0.0
,,MORB_sintetico,2,Ni,
,,MORB_inicial,2,P,0.20402
,,picrobasalto_anhidro,2,P,0.063845
,,MORB_sintetico,2,P,
,,MORB_inicial,2,S,0.111436
,,picrobasalto_anhidro,2,S,0.037793
,,MORB_sintetico,2,S,
,,MORB_inicial,2,O,42.2099
,,picrobasalto_anhidro,2,O,42.9239
,,MORB_sintetico,2,O,43.01
,,MORB_inicial,2,TOTAL,95.918825
,,picrobasalto_anhidro,2,TOTAL,97.9738
,,MORB_sintetico,2,TOTAL,98.9
,,MORB_inicial,3,Si,24.0554
,,picrobasalto_anhidro,3,Si,21.8359
,,MORB_sintetico,3,Si,22.38
,,MORB_inicial,3,Mg,2.19836
,,picrobasalto_anhidro,3,Mg,17.9313
,,MORB_sintetico,3,Mg,5.25
,,MORB_inicial,3,Ca,5.4023
,,picrobasalto_anhidro,3,Ca,2.16128
,,MORB_sintetico,3,Ca,10.44
,,MORB_inicial,3,Al,6.37329
,,picrobasalto_anhidro,3,Al,3.38318
,,MORB_sintetico,3,Al,7.99
,,MORB_inicial,3,Ti,1.60034
,,picrobasalto_anhidro,3,Ti,0.682948
,,MORB_sintetico,3,Ti,
,,MORB_inicial,3,Cr,0.0
,,picrobasalto_anhidro,3,Cr,0.014584
,,MORB_sintetico,3,Cr,0.06
,,MORB_inicial,3,Na,3.03838
,,picrobasalto_anhidro,3,Na,1.28198
,,MORB_sintetico,3,Na,
,,MORB_inicial,3,K,0.592293
,,picrobasalto_anhidro,3,K,0.302282
,,MORB_sintetico,3,K,
,,MORB_inicial,3,Mn,0.194978
,,picrobasalto_anhidro,3,Mn,0.147029
,,MORB_sintetico,3,Mn,
,,MORB_inicial,3,Fe,9.91723
,,picrobasalto_anhidro,3,Fe,7.76875
,,MORB_sintetico,3,Fe,9.48
,,MORB_inicial,3,Ni,0.0
,,picrobasalto_anhidro,3,Ni,0.015536
,,MORB_sintetico,3,Ni,
,,MORB_inicial,3,P,0.172012
,,picrobasalto_anhidro,3,P,0.054686
,,MORB_sintetico,3,P,
,,MORB_inicial,3,S,0.129766
,,picrobasalto_anhidro,3,S,0.0
,,MORB_sintetico,3,S,
,,MORB_inicial,3,O,42.2498
,,picrobasalto_anhidro,3,O,43.8706
,,MORB_sintetico,3,O,42.57
,,MORB_inicial,3,TOTAL,95.926322
,,picrobasalto_anhidro,3,TOTAL,99.4547
,,MORB_sintetico,3,TOTAL,98.17
,,MORB_inicial,4,Si,24.2311
,,picrobasalto_anhidro,4,Si,21.3725
,,MORB_sintetico,4,Si,22.51
,,MORB_inicial,4,Mg,2.19949
,,picrobasalto_anhidro,4,Mg,13.0082
,,MORB_sintetico,4,Mg,5.25
,,MORB_inicial,4,Ca,5.44043
,,picrobasalto_anhidro,4,Ca,3.31709
,,MORB_sintetico,4,Ca,10.37
,,MORB_inicial,4,Al,6.55192
,,picrobasalto_anhidro,4,Al,3.70747
,,MORB_sintetico,4,Al,7.88
,,MORB_inicial,4,Ti,1.57053
,,picrobasalto_anhidro,4,Ti,0.985425
,,MORB_sintetico,4,Ti,
,,MORB_inicial,4,Cr,0.0
,,picrobasalto_anhidro,4,Cr,0.032114
,,MORB_sintetico,4,Cr,0.05
,,MORB_inicial,4,Na,3.14647
,,picrobasalto_anhidro,4,Na,1.64864
,,MORB_sintetico,4,Na,
,,MORB_inicial,4,K,0.629979
,,picrobasalto_anhidro,4,K,0.267488
,,MORB_sintetico,4,K,
,,MORB_inicial,4,Mn,0.193165
,,picrobasalto_anhidro,4,Mn,0.187037
,,MORB_sintetico,4,Mn,
,,MORB_inicial,4,Fe,9.94813
,,picrobasalto_anhidro,4,Fe,10.0212
,,MORB_sintetico,4,Fe,9.48
,,MORB_inicial,4,Ni,0.0
,,picrobasalto_anhidro,4,Ni,0.024247
,,MORB_sintetico,4,Ni,
,,MORB_inicial,4,P,0.150583
,,picrobasalto_anhidro,4,P,0.044265
,,MORB_sintetico,4,P,
,,MORB_inicial,4,S,0.125513
,,picrobasalto_anhidro,4,S,0.024105
,,MORB_sintetico,4,S,
,,MORB_inicial,4,O,42.6422
,,picrobasalto_anhidro,4,O,41.8742
,,MORB_sintetico,4,O,42.71
,,MORB_inicial,4,TOTAL,96.869724
,,picrobasalto_anhidro,4,TOTAL,96.5595
,,MORB_sintetico,4,TOTAL,98.25
,,MORB_inicial,5,Si,23.9538
,,picrobasalto_anhidro,5,Si,22.964
,,MORB_sintetico,5,Si,22.42
,,MORB_inicial,5,Mg,2.17455
,,picrobasalto_anhidro,5,Mg,7.8612
,,MORB_sintetico,5,Mg,5.19
,,MORB_inicial,5,Ca,5.2942
,,picrobasalto_anhidro,5,Ca,4.06532
,,MORB_sintetico,5,Ca,10.44
,,MORB_inicial,5,Al,6.52059
,,picrobasalto_anhidro,5,Al,5.37618
,,MORB_sintetico,5,Al,8.2
,,MORB_inicial,5,Ti,1.47998
,,picrobasalto_anhidro,5,Ti,1.39174
,,MORB_sintetico,5,Ti,
,,MORB_inicial,5,Cr,0.006169
,,picrobasalto_anhidro,5,Cr,0.017436
,,MORB_sintetico,5,Cr,0.23
,,MORB_inicial,5,Na,3.13167
,,picrobasalto_anhidro,5,Na,2.49803
,,MORB_sintetico,5,Na,
,,MORB_inicial,5,K,0.612599
,,picrobasalto_anhidro,5,K,0.527217
,,MORB_sintetico,5,K,
,,MORB_inicial,5,Mn,0.187905
,,picrobasalto_anhidro,5,Mn,0.175249
,,MORB_sintetico,5,Mn,
,,MORB_inicial,5,Fe,9.936
,,picrobasalto_anhidro,5,Fe,8.66758
,,MORB_sintetico,5,Fe,9.25
,,MORB_inicial,5,Ni,0.009351
,,picrobasalto_anhidro,5,Ni,0.002892
,,MORB_sintetico,5,Ni,
,,MORB_inicial,5,P,0.199888
,,picrobasalto_anhidro,5,P,0.096235
,,MORB_sintetico,5,P,
,,MORB_inicial,5,S,0.122251
,,picrobasalto_anhidro,5,S,0.060596
,,MORB_sintetico,5,S,
,,MORB_inicial,5,O,42.209
,,picrobasalto_anhidro,5,O,42.4092
,,MORB_sintetico,5,O,42.89
,,MORB_inicial,5,TOTAL,95.898976
,,picrobasalto_anhidro,5,TOTAL,96.1128
,,MORB_sintetico,5,TOTAL,98.62
